Repository: cmllezr/NOES-Onto

# NOES-Onto: Nonoriented Electrical Steel Ontology

NOES-Onto is an application-level ontology in the Materials Science and Engineering domain, focused on semantic modeling of **Process–Structure–Property (PSP)** dependencies of nonoriented electrical steels (NOES). It is built on the [Platform Material Digital Core Ontology (PMDco)](https://github.com/materialdigital/core-ontology) and developed with the [Ontology Development Kit (ODK)](https://github.com/INCATools/ontology-development-kit).

Beyond the ontology itself, this repository includes a full **EBSD-to-RDF texture inference pipeline** (`texture inference/`) that builds knowledge graphs from real crystallographic texture measurements, reasons over them with [Konclude](https://github.com/konclude/Konclude), and documents a reproducible Konclude scale-threshold bug found along the way.

## What's in this repository

| Path | What it is |
|---|---|
| `src/ontology/` | ODK-managed editors' workspace. `noes-edit.owl` is **the** file to edit; `components/` holds the modular axiom files (manufacturing, characterization, texture, materials, shared); `Makefile`/`noes.Makefile` build the release artifacts; `imports/` and `mirror/` hold generated/cached import modules. |
| `noes.owl`, `noes-full.owl/ttl`, `noes-base.owl/ttl`, `noes-simple.owl/ttl` | Release artifacts mirrored to repo root from `src/ontology/` (see [Ontology releases](#ontology-releases)). |
| `SPARQL queries/` | One `.ttl`-embedded SPARQL query per competency question (CQ) the ontology is designed to answer (chemical composition, manufacturing history, grain size, texture components, property interplay, ...). |
| `usage examples/` | Worked example ABox graphs per domain area (chemical composition, magnetic/mechanical properties, manufacturing process, crystallographic texture, anisotropy of properties), each paired with a `... reasoned.ttl` counterpart showing the reasoner's inferred facts. Several areas have multiple numbered examples. |
| `texture inference/` | Standalone pipeline: EBSD grain-orientation data → RDF knowledge graph → reasoning (HermiT/Konclude) → texture classification + area fractions. See [below](#texture-inference-pipeline). |
| `quality checks/` | Ontology quality assessment: `quality_checks.sh` runs ROBOT's `measure`/`report`; `foops.py` runs the [FOOPS!](https://foops.linkeddata.es/) ontology pitfall assessment. |
| `pages/` | Generated documentation site (WIDOCO/ODK docs), published via GitHub Pages. Not hand-edited. |
| `.github/workflows/` | CI: quality checks (`qc.yml`), releases (`release.yml`), docs build (`docs.yml`), ontology metrics (`onto_metrics.yml`), ODK repo sync (`update_repo.yml`, `seed-odk.yml`). |
| `requirements.txt` | Python dependencies for the texture inference pipeline and quality checks (`rdflib`, `owlready2`, `orix`, `numpy`, `pandas`, `requests`). |
| `CONTRIBUTING.md` | How to report issues, request terms, and submit edits. |
| `LICENSE.txt` | CC BY 4.0. |

## Ontology releases

| File | Contents |
|---|---|
| `noes-full.owl/ttl` | Complete ontology with all imports and full axiomatization. |
| `noes-base.owl/ttl` | Core entities without extended imports. Note: built with ROBOT's `relax`, so class definitions here are `rdfs:subClassOf`-only (`owl:equivalentClass` axioms are rewritten out) — good for browsing/editing, **not sufficient on its own for reasoner-driven classification**. |
| `noes-simple.owl/ttl` | Simplified version with basic subclass and existential axioms. |
| `noes.owl/ttl` | Main ontology file; currently the full version. |

The latest stable release is published at **https://w3id.org/pmd/noes.owl** (pending [OBO Foundry](http://obofoundry.org) approval).

Editors should only ever touch **`src/ontology/noes-edit.owl`** — see [CONTRIBUTING.md](CONTRIBUTING.md) for the full edit → branch → PR workflow.

## Competency questions & usage examples

`SPARQL queries/` holds one query per competency question the ontology is meant to answer (e.g. *CQ1: chemical composition*, *CQ6: grain size*, *CQ8: texture components*, *CQ13: interplay between magnetic and mechanical properties*). The images show the outputs of selected queriees. `usage examples/` holds hand-built example ABox graphs these queries can be run against, each with a `reasoned` counterpart so you can compare asserted vs. inferred facts.

## Texture inference pipeline

`texture inference/` turns raw EBSD grain-orientation measurements (per grain, not per pixel) into a reasoned NOES-Onto knowledge graph, classifying each grain into one of 8 texture components (cube, Goss, rotated cube, rotated Goss, alpha/gamma/eta/lambda fiber) by misorientation angle, then computing area fractions per texture. The examplary dataset can be found [here](https://data.mendeley.com/datasets/d24fmr56db/1).

```
texture inference/
├── data/                 CSVs computed from .txt input file (euler2hkl.py's output)

File: texture inference/grain_texture_classification.csv (part 1 of 9)
grain_id,phi1,Phi,phi2,x,y,area,diameter,hkl,uvw,nearest_component,angle_to_nearest_component_deg,hkl_int,uvw_int,on_Lambda_fiber,Lambda_fiber_deviation_deg,on_Gamma_fiber,Gamma_fiber_deviation_deg,on_Eta_fiber,Eta_fiber_deviation_deg,on_Alpha_fiber,Alpha_fiber_deviation_deg
1,163.633,14.317,185.96,4.09,2.727,99.0,11.23,(001),[100],Other/Random,17.68,"0,0,1","1,0,0",True,14.32,False,42.55,True,10.69,False,34.44
2,327.198,50.406,44.42,28.04,6.583,648.0,28.72,(-1-11),[101],Other/Random,32.94,"-1,-1,1","1,0,1",False,49.63,True,10.6,False,32.65,True,12.38
3,204.891,50.42,126.88,74.1,2.2,270.0,18.54,(-8-4-9),[101],Other/Random,40.79,"-8,-4,-9","1,0,1",False,45.64,False,16.5,False,40.63,True,13.45
4,52.316,35.578,278.13,94.5,0.0,18.0,4.79,(-36-28-63),[-10-58],Other/Random,33.21,"-36,-28,-63","-10,-5,8",False,35.58,False,19.82,False,43.64,False,23.23
5,344.395,22.665,31.33,102.0,1.5,54.0,8.29,(-18-5-45),[520-4],Other/Random,27.53,"-18,-5,-45","5,20,-4",False,22.66,False,36.21,False,17.87,False,33.14
6,5.582,34.521,15.64,128.92,15.565,1386.0,42.01,(619),[-261],Other/Random,22.78,"6,1,9","-2,6,1",False,34.52,False,33.58,False,20.48,False,27.75
7,16.221,23.702,354.51,193.1,40.047,7659.0,98.75,(24756),[100],Other/Random,24.4,"24,7,56","1,0,0",False,23.7,False,35.28,True,11.4,False,33.87
8,129.517,41.809,224.39,249.0,4.0,297.0,19.45,(111),[36-9-20],Other/Random,31.52,"1,1,1","36,-9,-20",False,41.81,True,13.55,False,31.03,False,20.66
9,303.108,48.137,60.51,273.16,35.987,4239.0,73.47,(-1-11),[101],Other/Random,24.9,"-1,-1,1","1,0,1",False,48.14,True,11.38,False,40.93,True,6.98
10,354.364,15.874,22.74,312.63,8.704,639.0,28.52,(-20-7),[1863-7],Other/Random,23.29,"-2,0,-7","18,63,-7",False,15.87,False,43.28,False,17.38,False,29.26
11,2.126,23.07,12.05,417.36,38.544,14980.0,138.09,(307),[100],Other/Random,25.91,"3,0,7","1,0,0",False,23.07,False,40.03,True,14.03,False,32.07
12,10.414,43.469,308.08,366.49,6.07,387.0,22.2,(16318),[58-6],Other/Random,43.6,"16,3,18","5,8,-6",False,43.47,False,28.18,False,44.78,False,27.76
13,10.781,35.449,310.49,535.07,10.554,504.0,25.33,(40756),[1421-12],Other/Random,35.98,"40,7,56","14,21,-12",False,35.45,False,30.47,False,41.08,False,28.66
14,306.464,49.633,48.14,600.84,32.701,6588.0,91.59,(-1-11),[-21715],Other/Random,31.62,"-1,-1,1","-21,7,15",False,49.63,True,8.45,False,38.32,False,17.06
15,336.787,33.324,2.54,649.74,8.163,387.0,22.2,(-12-5-20),[-380],Other/Random,24.25,"-12,-5,-20","-3,8,0",False,33.32,False,25.98,False,21.13,False,23.95
16,159.023,32.683,189.0,676.91,13.86,1089.0,37.24,(-27-10-45),[100],Other/Random,19.38,"-27,-10,-45","1,0,0",False,32.68,False,27.3,True,14.22,False,31.95
17,159.682,45.118,188.81,729.71,18.799,3042.0,62.23,(-8-3-9),[9-364],Other/Random,15.4,"-8,-3,-9","9,-36,4",False,45.12,False,21.08,False,15.37,False,31.48
18,212.01,52.329,146.65,787.54,9.943,630.0,28.32,(-111),[-36-1],Other/Random,27.57,"-1,1,1","-3,6,-1",False,47.84,True,10.71,False,27.57,False,20.86
19,350.443,8.334,339.47,805.5,0.0,36.0,6.77,(001),[-36637],Other/Random,17.07,"0,0,1","-36,63,7",True,8.33,False,48.11,False,30.02,False,15.38
20,32.632,45.207,323.75,835.95,9.99,900.0,33.85,(1-11),[-19-4],Other/Random,26.29,"1,-1,1","-1,9,-4",False,45.21,True,13.41,False,25.34,False,20.64
21,138.869,39.602,199.61,884.03,10.624,1197.0,39.04,(-45-40-72),[2-41],Other/Random,30.05,"-45,-40,-72","2,-4,1",False,39.6,False,15.39,False,28.4,False,22.72
22,18.099,9.927,327.28,937.96,20.376,2466.0,56.03,(001),[936-4],Other/Random,17.66,"0,0,1","9,36,-4",True,9.93,False,46.03,False,15.18,False,31.19
23,155.375,37.146,200.66,985.06,10.437,1071.0,36.93,(-2-1-3),[100],Other/Random,17.97,"-2,-1,-3","1,0,0",False,37.15,False,22.72,True,14.58,False,33.39
24,104.607,21.091,261.61,1028.61,23.744,2853.0,60.27,(27872),[728-27],Other/Random,21.98,"27,8,72","72,8,-27",False,21.09,False,37.62,False,21.57,False,24.59
25,193.407,37.861,144.34,1081.81,15.619,1701.0,46.54,(9212),[-10-3514],Other/Random,27.94,"9,2,12","-10,-35,14",False,37.86,False,28.03,False,26.22,False,27.46
26,161.404,26.739,208.71,1162.53,14.26,2115.0,51.89,(-3-1-6),[100],Other/Random,24.95,"-3,-1,-6","1,0,0",False,26.74,False,32.37,True,14.52,False,33.14
27,86.04,3.587,285.7,1218.52,15.284,1521.0,44.01,(001),[100],Cube {001}<100>,12.27,"0,0,1","1,0,0",True,3.59,False,52.07,True,12.26,False,33.39
28,211.294,9.046,162.92,1270.29,17.924,2493.0,56.34,(001),[100],Other/Random,16.84,"0,0,1","1,0,0",True,9.05,False,45.98,True,14.65,False,30.69
29,119.308,18.339,238.99,1342.58,17.028,2529.0,56.75,(12742),[70-2],Other/Random,18.42,"12,7,42","7,0,-2",False,18.34,False,37.31,False,15.93,False,29.47
30,346.685,2.52,22.82,1406.45,10.461,1035.0,36.3,(001),[100],Cube {001}<100>,9.83,"0,0,1","1,0,0",True,2.52,False,52.6,True,9.53,False,35.53
31,160.304,14.271,216.04,1457.41,12.441,1593.0,45.04,(001),[-2-71],Other/Random,21.67,"0,0,1","-2,-7,1",True,14.27,False,42.14,False,17.55,False,30.56
32,173.101,20.209,199.63,1505.69,9.809,1035.0,36.3,(-30-8),[100],Other/Random,23.85,"-3,0,-8","1,0,0",False,20.21,False,40.2,True,13.36,False,33.98
33,135.144,20.458,199.37,1548.5,59.991,8613.0,104.72,(-1-1-4),[4-81],Other/Random,28.2,"-1,-1,-4","4,-8,1",False,20.46,False,34.28,False,27.38,False,19.5
34,346.747,31.952,39.75,1574.9,2.4,270.0,18.54,(-21-5-35),[25-2],Other/Random,33.0,"-21,-5,-35","2,5,-2",False,31.95,False,30.98,False,29.22,False,30.01
35,223.192,15.223,105.34,1634.83,8.134,1278.0,40.34,(115),[-21-3510],Other/Random,20.34,"1,1,5","-21,-35,10",False,15.22,False,39.52,False,33.92,False,20.21
36,65.957,45.252,320.62,1695.6,38.876,5877.0,86.5,(-40-18-45),[-564035],Other/Random,37.47,"-40,-18,-45","-56,40,35",False,45.25,False,18.56,False,43.71,False,28.17
37,39.562,11.416,298.69,1738.65,13.784,999.0,35.66,(001),[25-1],Other/Random,24.53,"0,0,1","2,5,-1",True,11.42,False,43.38,False,23.4,False,25.64
38,327.721,47.633,38.32,1778.07,8.546,1071.0,36.93,(-1-11),[-218-9],Other/Random,28.07,"-1,-1,1","-2,18,-9",False,47.63,True,12.17,False,27.57,False,18.05
39,169.444,17.122,209.68,1833.2,10.442,693.0,29.7,(-18-7-63),[-2-61],Other/Random,25.62,"-18,-7,-63","-2,-6,1",False,17.12,False,41.41,False,19.82,False,28.16
40,140.005,48.791,219.76,1860.63,7.742,558.0,26.65,(111),[9-4525],Other/Random,31.4,"1,1,1","9,-45,25",False,48.79,True,7.12,False,30.71,False,18.53
41,343.02,4.491,351.53,1892.31,10.121,819.0,32.29,(001),[-120],Other/Random,20.05,"0,0,1","-1,2,0",True,4.49,False,50.8,False,25.43,False,19.59
42,243.067,20.292,96.81,1930.2,1.8,225.0,16.93,(-2-1-6),[4015-16],Other/Random,28.5,"-2,-1,-6","40,15,-16",False,20.29,False,35.83,False,27.87,False,29.7
43,173.021,23.066,202.5,1954.41,20.51,2313.0,54.27,(-30-7),[-3-122],Other/Random,27.7,"-3,0,-7","-3,-12,2",False,23.07,False,38.45,False,16.3,False,32.17
44,171.007,25.33,191.08,2011.84,17.387,2115.0,51.89,(-4-1-9),[100],Other/Random,20.61,"-4,-1,-9","1,0,0",False,25.33,False,36.45,True,4.83,False,40.29
45,319.547,52.106,41.03,2062.3,19.206,1836.0,48.35,(-1-11),[-1672-45],Other/Random,33.59,"-1,-1,1","-16,72,-45",False,52.11,True,4.5,False,33.32,False,16.83
46,28.805,53.045,313.69,2121.96,24.234,3582.0,67.53,(1-11),[10-1],Other/Random,35.46,"1,-1,1","1,0,-1",False,45.55,True,13.18,False,35.44,True,10.04
47,263.094,33.045,75.22,2121.0,0.0,45.0,7.57,(-45-8-72),[94-6],Other/Random,23.81,"-45,-8,-72","9,4,-6",False,33.04,False,33.45,False,39.29,False,23.06
48,190.624,22.278,150.68,2153.4,0.6,45.0,7.57,(18545),[-10-357],Other/Random,29.01,"18,5,45","-10,-35,7",False,22.28,False,37.84,False,19.87,False,29.97
49,195.528,25.49,138.17,2180.64,7.598,828.0,32.47,(32972),[-9-217],Other/Random,31.52,"32,9,72","-9,-21,7",False,25.49,False,34.2,False,28.47,False,27.04
50,155.195,33.15,180.83,2301.31,25.833,6363.0,90.01,(-21-10-35),[4-90],Other/Random,26.87,"-21,-10,-35","4,-9,0",False,33.15,False,25.52,False,24.11,False,20.89
51,178.768,30.673,162.43,2362.73,5.55,360.0,21.41,(-30-5),[12-42-7],Other/Random,23.41,"-3,0,-5","12,-42,-7",False,30.67,False,37.12,False,18.64,False,29.77
52,331.094,10.353,50.14,2391.31,38.84,5400.0,82.92,(001),[2156-8],Other/Random,23.6,"0,0,1","21,56,-8",True,10.35,False,44.85,False,22.17,False,25.42
53,315.861,31.1,56.87,2433.0,6.769,351.0,21.14,(-3-3-7),[214-7],Other/Random,30.95,"-3,-3,-7","2,14,-7",False,31.1,False,23.64,False,26.93,False,20.56
54,318.607,57.096,44.03,2459.49,22.718,2169.0,52.55,(-1-11),[101],Other/Random,37.93,"-1,-1,1","1,0,1",False,50.96,True,3.81,False,37.91,True,13.94
55,191.311,45.548,138.12,2521.85,21.818,3267.0,64.5,(515),[-21-5632],Other/Random,34.82,"5,1,5","-21,-56,32",False,45.55,False,27.22,False,34.74,False,23.36
56,154.443,50.36,220.42,2559.0,0.0,27.0,5.86,(16918),[-470],Other/Random,30.13,"16,9,18","-4,7,0",False,45.99,False,16.01,False,30.09,False,15.23
57,311.881,53.417,39.73,2585.43,42.137,4329.0,74.24,(-1-11),[-25-1640],Other/Random,37.48,"-1,-1,1","-25,-16,40",False,53.28,True,2.85,False,37.15,False,22.1
58,169.572,28.343,174.09,2612.66,8.614,1188.0,38.89,(-5-1-9),[2-70],Other/Random,22.79,"-5,-1,-9","2,-7,0",False,28.34,False,34.18,False,15.88,False,29.49
59,183.141,34.877,153.54,2655.0,1.5,72.0,9.57,(507),[-7-216],Other/Random,26.13,"5,0,7","-7,-21,6",False,34.88,False,34.78,False,23.95,False,29.58
60,174.775,29.782,159.07,2669.18,1.364,99.0,11.23,(-40-7),[20-45-9],Other/Random,29.47,"-4,0,-7","20,-45,-9",False,29.78,False,35.63,False,25.59,False,23.62
61,197.997,14.428,130.79,2727.22,24.414,3519.0,66.94,(001),[-36-6314],Other/Random,19.93,"0,0,1","-36,-63,14",True,14.43,False,42.23,False,32.02,False,18.21
62,147.458,39.227,241.42,2777.62,15.994,1575.0,44.78,(-6-4-9),[-14-3525],Other/Random,40.99,"-6,-4,-9","-14,-35,25",False,39.23,False,17.93,False,39.72,False,20.51
63,217.714,24.243,123.88,2805.33,2.333,81.0,10.16,(211656),[-16-5621],Other/Random,30.35,"21,16,56","-16,-56,21",False,24.24,False,30.8,False,25.3,False,28.32
64,239.556,8.714,104.24,2817.81,22.309,1341.0,41.32,(001),[72-1],Other/Random,18.38,"0,0,1","7,2,-1",True,8.71,False,46.34,False,18.08,False,30.06
65,78.204,8.419,285.4,2841.4,7.8,405.0,22.71,(001),[100],Cube {001}<100>,9.16,"0,0,1","1,0,0",True,8.42,False,47.84,True,8.94,False,37.03
66,95.49,17.898,263.73,2868.34,5.321,477.0,24.64,(103),[30-1],Other/Random,17.91,"1,0,3","3,0,-1",False,17.9,False,42.01,False,17.82,False,27.23
67,230.583,18.978,110.53,2898.27,3.0,198.0,15.88,(-9-8-36),[31-1],Other/Random,26.71,"-9,-8,-36","3,1,-1",False,18.98,False,35.88,False,24.93,False,31.07
68,241.098,8.638,95.04,2913.0,6.692,117.0,12.21,(001),[188-3],Other/Random,22.82,"0,0,1","18,8,-3",True,8.64,False,46.48,False,25.23,False,22.8
69,237.927,16.616,99.18,2945.4,20.52,2871.0,60.46,(-3-2-12),[156-5],Other/Random,27.59,"-3,-2,-12","15,6,-5",False,16.62,False,38.67,False,27.59,False,27.59
70,197.409,14.839,143.14,2996.38,5.491,477.0,24.64,(001),[-2-61],Other/Random,24.42,"0,0,1","-2,-6,1",True,14.84,False,41.98,False,20.46,False,27.81
71,346.256,8.243,356.94,3028.75,25.48,4122.0,72.45,(001),[-270],Other/Random,18.7,"0,0,1","-2,7,0",True,8.24,False,47.82,False,16.78,False,28.23
72,311.476,18.108,62.28,3087.3,3.6,90.0,10.7,(9836),[-63-1418],Other/Random,22.71,"9,8,36","-63,-14,18",False,18.11,False,36.67,False,20.2,False,30.89
73,211.529,4.096,135.66,3100.82,24.139,2520.0,56.64,(001),[100],Cube {001}<100>,13.45,"0,0,1","1,0,0",True,4.1,False,50.76,True,13.05,False,32.38
74,114.857,4.337,230.74,3162.13,5.125,648.0,28.72,(001),[100],Other/Random,15.04,"0,0,1","1,0,0",True,4.34,False,50.68,True,14.86,False,30.68
75,6.673,39.022,4.95,3213.23,9.0,1062.0,36.77,(110),[001],Goss {110}<001>,12.4,"1,1,0","0,0,1",False,39.02,False,31.59,True,10.97,False,34.6
76,40.256,49.812,313.32,3253.77,5.353,459.0,24.17,(1-11),[10-1],Other/Random,35.04,"1,-1,1","1,0,-1",False,49.81,True,6.19,False,34.21,True,12.11
77,232.999,46.704,117.13,3308.5,31.196,3996.0,71.33,(-111),[101],Other/Random,26.39,"-1,1,1","1,0,1",False,46.7,True,10.13,False,40.37,True,4.63
78,352.624,30.798,4.61,3382.41,14.475,2367.0,54.9,(110),[001],Goss {110}<001>,14.94,"1,1,0","0,0,1",False,30.8,False,34.2,True,4.15,False,41.64
79,192.754,10.036,167.77,3435.79,23.191,1836.0,48.35,(001),[100],Cube {001}<100>,10.05,"0,0,1","1,0,0",True,10.04,False,46.46,True,2.23,False,42.89
80,129.776,16.449,249.36,3453.43,0.857,63.0,8.96,(10945),[217-6],Other/Random,25.18,"10,9,45","21,7,-6",False,16.45,False,38.38,False,23.75,False,30.49
81,206.469,8.482,141.06,3479.12,33.44,2331.0,54.48,(001),[100],Other/Random,15.07,"0,0,1","1,0,0",True,8.48,False,46.75,True,13.26,False,33.22
82,188.793,10.82,147.31,3510.2,31.805,2349.0,54.69,(001),[-27-637],Other/Random,23.69,"0,0,1","-27,-63,7",True,10.82,False,46.31,False,24.1,False,22.3
83,307.428,38.033,39.52,3558.73,24.553,3420.0,65.99,(548),[-722732],Other/Random,33.5,"5,4,8","-72,27,32",False,38.03,False,17.56,False,29.9,False,27.1
84,159.745,23.094,223.68,3617.78,34.466,2358.0,54.79,(-14-5-35),[-21-5616],Other/Random,31.5,"-14,-5,-35","-21,-56,16",False,23.09,False,34.72,False,26.05,False,28.4
85,132.937,21.193,253.99,3648.27,12.07,1917.0,49.4,(8728),[105-4],Other/Random,27.79,"8,7,28","10,5,-4",False,21.19,False,33.56,False,32.44,False,27.66
86,196.87,17.755,161.02,3742.81,26.846,7533.0,97.94,(18763),[100],Other/Random,17.88,"18,7,63","1,0,0",False,17.75,False,39.7,True,5.83,False,39.32
87,144.007,53.635,216.73,3838.13,10.849,1314.0,40.9,(111),[-59-2],Other/Random,31.04,"1,1,1","-5,9,-2",False,49.34,True,7.38,False,31.04,False,18.84
88,168.228,36.66,221.41,3879.51,17.171,1107.0,37.54,(-5-1-7),[-27-6328],Other/Random,34.33,"-5,-1,-7","-27,-63,28",False,36.66,False,29.43,False,32.6,False,28.96
89,18.689,36.565,318.35,3913.5,0.0,126.0,12.67,(20728),[1863-28],Other/Random,31.06,"20,7,28","18,63,-28",False,36.56,False,25.88,False,28.5,False,25.66
90,187.956,30.862,187.41,3974.99,12.949,2133.0,52.11,(27545),[100],Other/Random,20.27,"27,5,45","1,0,0",False,30.86,False,33.91,True,14.81,False,30.88
91,7.943,43.785,316.44,4022.14,33.744,2286.0,53.95,(818),[510-6],Other/Random,38.29,"8,1,8","5,10,-6",False,43.78,False,29.81,False,38.15,False,26.71
92,321.841,52.009,46.81,4058.78,19.252,1854.0,48.59,(-1-11),[101],Other/Random,35.76,"-1,-1,1","1,0,1",False,51.71,True,6.13,False,35.37,True,10.61
93,146.386,53.124,219.84,4096.13,23.14,1224.0,39.48,(111),[-2440-5],Other/Random,31.57,"1,1,1","-24,40,-5",False,48.23,True,9.34,False,31.54,False,15.2
94,189.082,40.105,136.57,4107.75,4.705,396.0,22.45,(20324),[-9-1810],Other/Random,37.53,"20,3,24","-9,-18,10",False,40.1,False,29.82,False,36.86,False,28.49
95,187.481,46.934,136.92,4156.51,25.865,3591.0,67.62,(-64-9-72),[-457232],Other/Random,38.29,"-64,-9,-72","-45,72,32",False,43.59,False,29.85,False,38.29,False,24.79
96,328.192,13.587,56.59,4197.45,9.278,486.0,24.88,(001),[49-2],Other/Random,24.32,"0,0,1","4,9,-2",True,13.59,False,41.59,False,26.41,False,23.7
97,329.109,52.605,40.94,4207.07,2.571,126.0,12.67,(-1-11),[101],Other/Random,31.53,"-1,-1,1","1,0,1",False,47.02,True,11.55,False,31.51,True,13.84
98,136.18,55.447,227.22,4225.83,1.667,162.0,14.36,(111),[10-1],Other/Random,38.36,"1,1,1","1,0,-1",False,53.54,True,1.2,False,38.9,True,12.1
99,206.752,40.207,166.95,4273.93,25.392,3123.0,63.06,(638),[2-71],Other/Random,19.82,"6,3,8","2,-7,1",False,40.21,False,19.69,False,18.64,False,29.4
100,117.138,4.773,258.82,4295.57,2.929,378.0,21.94,(001),[6318-7],Other/Random,16.65,"0,0,1","63,18,-7",True,4.77,False,50.21,False,16.58,False,29.42
101,322.866,42.113,44.0,4323.66,6.469,288.0,19.15,(-1-11),[02-1],Other/Random,30.37,"-1,-1,1","0,2,-1",False,42.11,True,13.91,False,27.8,False,17.28
102,211.097,17.034,165.56,4347.75,0.375,72.0,9.57,(3212),[3-91],Other/Random,23.78,"3,2,12","3,-9,1",False,17.03,False,38.35,False,17.75,False,28.02
103,217.957,33.84,117.73,4383.57,9.389,1179.0,38.74,(251845),[-15-4024],Other/Random,36.56,"25,18,45","-15,-40,24",False,33.84,False,21.44,False,35.01,False,21.92
104,68.882,48.733,308.11,4426.4,31.345,3213.0,63.96,(642772),[-15-1018],Other/Random,28.32,"64,27,72","-15,-10,18",False,45.48,False,19.61,False,45.05,False,23.4
105,54.654,58.369,322.74,4468.9,9.077,1053.0,36.62,(1-11),[-15-1421],Other/Random,42.67,"1,-1,1","-15,-14,21",False,46.01,True,8.83,False,43.99,False,29.17
106,325.562,25.249,25.39,4505.1,2.4,90.0,10.7,(-8-5-20),[-15-1],Other/Random,26.8,"-8,-5,-20","-1,5,-1",False,25.25,False,30.17,False,15.34,False,35.21
107,118.992,44.426,223.98,4540.63,18.922,1845.0,48.47,(12714),[8-4-5],Other/Random,32.25,"12,7,14","8,-4,-5",False,44.43,False,15.91,False,38.51,False,26.23
108,53.177,52.266,316.34,4613.97,17.627,3618.0,67.87,(1-11),[-5-37],Other/Random,35.4,"1,-1,1","-5,-3,7",False,50.72,True,7.02,False,39.48,False,21.28
109,153.015,37.699,231.33,4664.25,1.875,72.0,9.57,(-2-1-3),[-7-2112],Other/Random,36.19,"-2,-1,-3","-7,-21,12",False,37.7,False,21.31,False,33.16,False,21.64
110,147.955,48.51,224.75,4679.35,5.27,333.0,20.59,(111),[10-1],Other/Random,32.37,"1,1,1","1,0,-1",False,48.51,True,11.89,False,31.85,True,13.21
111,155.47,50.004,216.34,4730.74,42.489,8001.0,100.93,(849),[-120],Other/Random,27.03,"8,4,9","-1,2,0",False,45.82,False,16.84,False,27.01,False,18.01
112,200.736,34.355,133.79,4781.05,12.683,1701.0,46.54,(528),[-3-84],Other/Random,34.42,"5,2,8","-3,-8,4",False,34.35,False,26.27,False,30.89,False,26.51
113,165.201,43.687,223.72,4888.89,60.102,17770.0,150.4,(-32-9-36),[-21-5632],Other/Random,34.66,"-32,-9,-36","-21,-56,32",False,43.69,False,25.19,False,34.27,False,22.79
114,157.569,21.993,222.25,4979.75,22.846,3042.0,62.23,(-21-8-56),[-7-216],Other/Random,29.52,"-21,-8,-56","-7,-21,6",False,21.99,False,35.15,False,22.77,False,30.71
115,195.469,5.854,179.33,5055.59,26.614,5247.0,81.74,(001),[100],Other/Random,15.91,"0,0,1","1,0,0",True,5.85,False,49.7,True,14.8,False,30.2
116,345.158,44.761,42.36,5151.82,42.811,7290.0,96.34,(-4-1-4),[721-12],Other/Random,33.45,"-4,-1,-4","7,21,-12",False,44.76,False,24.9,False,33.19,False,22.0
117,3.685,32.862,326.06,5155.0,4.3,270.0,18.54,(508),[36-2],Other/Random,33.37,"5,0,8","3,6,-2",False,32.86,False,35.14,False,30.9,False,25.85
118,123.856,43.834,243.72,5197.66,11.821,1512.0,43.88,(111),[10-1],Other/Random,23.61,"1,1,1","1,0,-1",False,43.83,True,13.76,False,38.39,True,6.62
119,194.353,25.214,128.76,5236.27,10.818,594.0,27.5,(419),[-14-219],Other/Random,26.47,"4,1,9","-14,-21,9",False,25.21,False,34.76,False,38.61,False,22.17
120,196.231,30.497,133.93,5264.34,13.649,1179.0,38.74,(24742),[-7-146],Other/Random,33.98,"24,7,42","-7,-14,6",False,30.5,False,30.61,False,32.9,False,28.61
121,216.09,45.269,135.41,5341.77,52.012,14010.0,133.57,(-111),[0-74],Other/Random,31.43,"-1,1,1","0,-7,4",False,45.27,True,11.65,False,29.94,False,15.12
122,152.541,48.941,217.89,5334.0,0.0,45.0,7.57,(111),[-120],Other/Random,27.74,"1,1,1","-1,2,0",False,48.0,True,14.93,False,27.59,False,17.42
123,219.756,48.325,126.02,5346.0,0.0,27.0,5.86,(-111),[101],Other/Random,36.11,"-1,1,1","1,0,1",False,48.33,True,7.61,False,37.25,True,8.09
124,220.047,54.533,124.64,5404.41,14.338,1305.0,40.76,(-111),[101],Other/Random,38.68,"-1,1,1","1,0,1",False,51.43,True,4.04,False,42.07,True,2.93
125,27.432,52.812,315.03,5445.62,12.265,1224.0,39.48,(1-11),[10-1],Other/Random,34.45,"1,-1,1","1,0,-1",False,45.0,True,14.28,False,34.44,True,11.1
126,32.435,25.422,306.68,5493.85,8.977,1152.0,38.3,(8520),[824-9],Other/Random,32.79,"8,5,20","8,24,-9",False,25.42,False,30.28,False,26.79,False,29.0
127,222.581,47.134,134.03,5540.8,25.431,2736.0,59.02,(-111),[101],Other/Random,34.12,"-1,1,1","1,0,1",False,47.13,True,7.83,False,32.57,True,14.42
128,145.304,36.686,217.08,5586.33,30.772,2169.0,52.55,(-35-24-56),[8-7227],Other/Random,26.03,"-35,-24,-56","8,-72,27",False,36.69,False,19.45,False,21.38,False,24.06
129,313.934,55.394,42.37,5606.63,2.625,72.0,9.57,(-1-11),[715-21],Other/Random,38.16,"-1,-1,1","7,15,-21",False,53.65,True,1.09,False,37.98,False,18.27
130,312.75,22.67,75.93,5640.71,14.926,1818.0,48.11,(227),[-18-98],Other/Random,27.87,"2,2,7","-18,-9,8",False,22.67,False,32.09,False,34.69,False,27.77
131,351.349,22.349,47.81,5688.02,22.552,1809.0,47.99,(-18-5-45),[68-3],Other/Random,23.09,"-18,-5,-45","6,8,-3",False,22.35,False,38.37,False,39.91,False,18.2
132,336.699,24.894,58.39,5744.29,31.655,3915.0,70.6,(-15-7-35),[4572-32],Other/Random,26.77,"-15,-7,-35","45,72,-32",False,24.89,False,32.54,False,38.1,False,24.28
133,157.648,36.97,227.26,5746.25,1.25,108.0,11.73,(-5-2-7),[-2-63],Other/Random,34.42,"-5,-2,-7","-2,-6,3",False,36.97,False,23.87,False,31.7,False,23.94
134,198.292,35.106,134.67,5757.5,5.0,54.0,8.29,(629),[-4-105],Other/Random,34.69,"6,2,9","-4,-10,5",False,35.11,False,26.9,False,31.78,False,27.09
135,204.981,48.135,138.96,5771.7,3.6,270.0,18.54,(-9-4-9),[-591],Other/Random,29.89,"-9,-4,-9","-5,9,1",False,47.54,False,16.94,False,29.69,False,16.25
136,47.154,50.547,313.3,5800.25,3.5,216.0,16.58,(1-11),[10-1],Other/Random,34.59,"1,-1,1","1,0,-1",False,50.55,True,4.52,False,36.35,True,14.78
137,35.308,46.834,320.71,5824.35,9.043,621.0,28.12,(1-11),[-218-9],Other/Random,28.95,"1,-1,1","-2,18,-9",False,46.83,True,10.89,False,28.12,False,18.15
138,174.604,45.294,213.97,5866.38,5.676,333.0,20.59,(919),[-327227],Other/Random,30.4,"9,1,9","-32,72,27",False,44.96,False,31.43,False,30.39,False,27.03
139,35.434,50.484,315.67,5886.97,6.088,306.0,19.74,(1-11),[10-1],Other/Random,33.18,"1,-1,1","1,0,-1",False,50.48,True,8.7,False,32.79,True,12.68
140,319.578,50.156,36.47,5912.76,11.79,900.0,33.85,(-1-11),[-1863-35],Other/Random,31.13,"-1,-1,1","-18,63,-35",False,50.16,True,5.84,False,30.78,False,21.53
141,165.113,44.295,220.41,5971.18,14.131,2673.0,58.34,(-32-9-36),[-18-6335],Other/Random,31.54,"-32,-9,-36","-18,-63,35",False,44.3,False,24.98,False,31.23,False,22.37
142,28.085,50.473,323.03,6026.63,2.625,72.0,9.57,(1-11),[1-20],Other/Random,27.78,"1,-1,1","1,-2,0",False,47.12,True,14.07,False,27.74,False,17.48
143,331.286,45.049,47.59,6049.41,2.719,288.0,19.15,(-7-4-8),[424-15],Other/Random,33.67,"-7,-4,-8","4,24,-15",False,45.05,False,15.73,False,32.64,False,15.22
144,220.939,54.912,131.54,6082.73,15.455,1188.0,38.89,(-111),[101],Other/Random,38.71,"-1,1,1","1,0,1",False,51.82,True,3.32,False,38.48,True,9.37
145,219.927,54.872,124.91,6119.65,14.49,1377.0,41.87,(-111),[101],Other/Random,38.94,"-1,1,1","1,0,1",False,51.16,True,4.15,False,42.12,True,2.9
146,43.97,52.341,312.95,6147.0,0.0,27.0,5.86,(1-11),[10-1],Other/Random,36.66,"1,-1,1","1,0,-1",False,52.34,True,2.53,False,36.79,True,12.57
147,322.907,35.943,46.87,6212.95,40.857,13180.0,129.52,(-36-28-63),[218-9],Other/Random,31.11,"-36,-28,-63","2,18,-9",False,35.94,False,19.59,False,25.62,False,19.87
148,166.858,41.699,221.32,6330.62,11.547,2025.0,50.78,(-35-8-40),[-3-84],Other/Random,33.12,"-35,-8,-40","-3,-8,4",False,41.7,False,26.82,False,32.49,False,24.91
149,319.56,32.497,62.99,6395.65,24.53,1629.0,45.54,(-5-4-10),[721-12],Other/Random,34.93,"-5,-4,-10","7,21,-12",False,32.5,False,22.45,False,33.59,False,21.95
150,191.514,28.122,141.97,6404.21,3.158,171.0,14.76,(9218),[-9-217],Other/Random,33.55,"9,2,18","-9,-21,7",False,28.12,False,33.88,False,28.32,False,27.41
151,176.146,43.201,215.14,6417.86,4.071,126.0,12.67,(-8-1-9),[-27-6328],Other/Random,32.53,"-8,-1,-9","-27,-63,28",False,43.2,False,32.67,False,32.42,False,28.9
152,168.47,46.387,220.63,6429.0,0.0,27.0,5.86,(515),[-12217],Other/Random,33.59,"5,1,5","-12,21,7",False,44.81,False,26.95,False,33.55,False,22.68
153,342.159,21.54,49.47,6441.44,16.452,1395.0,42.14,(-3-1-8),[1221-7],Other/Random,25.31,"-3,-1,-8","12,21,-7",False,21.54,False,36.51,False,33.36,False,22.23
154,46.171,50.786,318.54,6457.5,0.0,18.0,4.79,(1-11),[-561635],Other/Random,35.52,"1,-1,1","-56,16,35",False,50.79,True,4.06,False,34.82,False,19.4
155,154.029,31.106,223.72,6486.0,7.5,846.0,32.82,(-20-9-36),[-5-208],Other/Random,31.01,"-20,-9,-36","-5,-20,8",False,31.11,False,26.73,False,24.65,False,26.47
156,33.159,53.207,318.38,6518.57,4.286,189.0,15.51,(1-11),[10-1],Other/Random,32.53,"1,-1,1","1,0,-1",False,47.9,True,9.69,False,32.5,True,13.47
157,143.987,48.448,225.86,6534.5,1.0,54.0,8.29,(111),[10-1],Other/Random,33.31,"1,1,1","1,0,-1",False,48.45,True,9.43,False,32.52,True,12.58
158,350.042,7.494,42.77,6572.02,31.918,4968.0,79.53,(001),[110],Rotated Cube {001}<110>,14.3,"0,0,1","1,1,0",True,7.49,False,48.73,False,32.92,True,13.42
159,308.575,22.4,75.89,6629.64,42.013,4221.0,73.31,(4312),[-7-33],Other/Random,30.3,"4,3,12","-7,-3,3",False,22.4,False,32.54,False,31.46,False,30.18
160,149.576,46.228,225.79,6683.06,6.798,1116.0,37.7,(111),[10-1],Other/Random,32.4,"1,1,1","1,0,-1",False,46.23,True,14.07,False,31.53,True,14.37
161,350.634,41.093,39.26,6759.45,7.773,1386.0,42.01,(-6-1-7),[410-5],Other/Random,33.23,"-6,-1,-7","4,10,-5",False,41.09,False,29.39,False,32.69,False,27.23
162,195.066,31.792,146.03,6809.09,9.305,531.0,26.0,(18530),[-3-124],Other/Random,27.25,"18,5,30","-3,-12,4",False,31.79,False,30.29,False,22.44,False,30.49
163,30.775,32.125,311.95,6833.83,5.229,315.0,20.03,(539),[29-4],Other/Random,32.71,"5,3,9","2,9,-4",False,32.12,False,24.52,False,26.28,False,23.98
164,348.177,35.021,41.64,6857.92,10.824,666.0,29.12,(-14-3-21),[49-4],Other/Random,34.8,"-14,-3,-21","4,9,-4",False,35.02,False,30.12,False,32.55,False,30.04
165,351.588,40.135,40.45,6885.49,4.161,279.0,18.85,(-20-3-24),[818-9],Other/Random,35.03,"-20,-3,-24","8,18,-9",False,40.13,False,30.23,False,34.38,False,28.44
166,312.748,26.257,68.54,6944.48,37.341,5760.0,85.64,(9824),[-6-23],Other/Random,33.38,"9,8,24","-6,-2,3",False,26.26,False,28.51,False,30.54,False,25.82
167,306.963,20.473,76.96,6977.49,9.329,738.0,30.65,(181463),[-35-1514],Other/Random,29.3,"18,14,63","-35,-15,14",False,20.47,False,34.55,False,30.13,False,29.29
168,315.458,21.291,60.1,7033.05,41.53,7416.0,97.17,(-2-2-7),[312-4],Other/Random,26.32,"-2,-2,-7","3,12,-4",False,21.29,False,33.45,False,22.8,False,29.02
169,198.084,10.866,185.14,7095.3,25.934,2052.0,51.11,(001),[3-70],Other/Random,24.31,"0,0,1","3,-7,0",True,10.87,False,45.23,False,23.15,False,21.89
170,334.827,33.661,54.01,7119.19,13.438,432.0,23.45,(-21-10-35),[49-5],Other/Random,37.24,"-21,-10,-35","4,9,-5",False,33.66,False,25.0,False,35.09,False,26.4
171,312.641,25.599,62.22,7138.62,17.264,954.0,34.85,(113),[-63-1427],Other/Random,29.54,"1,1,3","-63,-14,27",False,25.6,False,29.17,False,25.49,False,24.69
172,22.311,35.428,307.35,7210.41,30.196,7164.0,95.51,(14621),[2863-36],Other/Random,38.25,"14,6,21","28,63,-36",False,35.43,False,24.89,False,36.18,False,26.29
173,60.523,36.765,314.66,7309.26,31.742,4401.0,74.86,(-16-9-24),[-1045],Other/Random,30.26,"-16,-9,-24","-10,4,5",False,36.76,False,21.03,False,32.66,False,26.31
174,128.778,47.693,216.08,7333.57,3.571,189.0,15.51,(111),[9-4-5],Other/Random,36.54,"1,1,1","9,-4,-5",False,47.69,True,8.55,False,35.39,False,27.82
175,127.68,37.983,221.77,7368.72,26.472,2763.0,59.31,(548),[63-18-28],Other/Random,32.09,"5,4,8","63,-18,-28",False,37.98,False,17.55,False,29.37,False,25.03
176,13.469,35.073,312.99,7434.72,18.521,3267.0,64.5,(416),[12-1],Other/Random,36.84,"4,1,6","1,2,-1",False,35.07,False,29.26,False,36.63,False,29.9
177,65.172,49.421,304.04,7490.89,3.692,234.0,17.26,(849),[-35-1640],Other/Random,25.21,"8,4,9","-35,-16,40",False,46.42,False,16.73,False,43.59,False,16.83
178,129.82,45.771,214.91,7542.64,16.591,2070.0,51.34,(111),[18-8-9],Other/Random,35.18,"1,1,1","18,-8,-9",False,45.77,True,9.8,False,33.72,False,28.59
179,331.469,30.467,45.71,7596.12,20.595,2331.0,54.48,(-7-4-14),[1045-18],Other/Random,31.86,"-7,-4,-14","10,45,-18",False,30.47,False,26.54,False,24.75,False,26.0
180,201.655,24.009,128.67,7621.75,2.75,108.0,11.73,(12530),[-4-83],Other/Random,28.42,"12,5,30","-4,-8,3",False,24.01,False,33.65,False,32.44,False,25.52
181,11.619,23.197,318.98,7675.23,22.11,3915.0,70.6,(27763),[714-4],Other/Random,27.89,"27,7,63","7,14,-4",False,23.2,False,36.94,False,30.63,False,23.24
182,202.779,33.719,134.39,7719.62,7.676,306.0,19.74,(528),[-3-94],Other/Random,33.14,"5,2,8","-3,-9,4",False,33.72,False,25.87,False,28.94,False,25.93
183,312.378,46.042,43.98,7737.08,6.167,324.0,20.31,(-1-11),[-20512],Other/Random,33.66,"-1,-1,1","-20,5,12",False,46.04,True,8.92,False,32.75,False,18.52
184,317.883,52.003,37.72,7762.22,9.321,756.0,31.03,(-1-11),[-27-4],Other/Random,33.16,"-1,-1,1","-2,7,-4",False,52.0,True,3.58,False,32.93,False,20.87
185,187.301,32.888,136.92,7802.64,19.674,1710.0,46.66,(45872),[-27-4520],Other/Random,34.12,"45,8,72","-27,-45,20",False,32.89,False,33.32,False,37.12,False,25.78
186,32.973,25.298,317.58,7825.5,1.0,54.0,8.29,(8520),[763-18],Other/Random,26.98,"8,5,20","7,63,-18",False,25.3,False,30.32,False,17.97,False,28.78
187,197.939,26.729,120.09,7839.36,20.292,1449.0,42.95,(316),[-36-4525],Other/Random,26.9,"3,1,6","-36,-45,25",False,26.73,False,32.57,False,44.36,False,23.61
188,154.43,25.154,221.7,7880.05,10.184,1026.0,36.14,(-15-7-35),[-7-288],Other/Random,29.81,"-15,-7,-35","-7,-28,8",False,25.15,False,31.8,False,21.03,False,30.69
189,29.434,36.822,314.81,7905.0,0.75,36.0,6.77,(16924),[16-3],Other/Random,30.65,"16,9,24","1,6,-3",False,36.82,False,21.0,False,26.76,False,21.25
190,151.243,43.738,222.39,7938.41,20.192,2574.0,57.25,(-15-8-18),[-1-95],Other/Random,29.4,"-15,-8,-18","-1,-9,5",False,43.74,False,16.44,False,28.14,False,17.61
191,175.3,40.317,216.52,7966.5,3.0,54.0,8.29,(-54-7-63),[-4-94],Other/Random,33.53,"-54,-7,-63","-4,-9,4",False,40.32,False,32.53,False,33.06,False,30.02
192,246.829,51.036,130.56,7979.19,4.385,234.0,17.26,(492456),[3021-35],Other/Random,30.76,"49,24,56","30,21,-35",False,44.37,False,17.75,False,45.97,False,24.61
193,219.34,31.983,127.63,8059.35,29.258,8811.0,105.92,(5410),[-9-6328],Other/Random,33.31,"5,4,10","-9,-63,28",False,31.98,False,23.06,False,26.1,False,21.31
194,126.614,36.909,261.1,8147.02,10.303,684.0,29.51,(272045),[63-5],Other/Random,31.45,"27,20,45","6,3,-5",False,36.91,False,18.78,False,43.42,False,21.07
195,46.684,55.012,323.14,8217.29,26.532,5886.0,86.57,(1-11),[-35-2456],Other/Random,37.03,"1,-1,1","-35,-24,56",False,53.41,True,1.4,False,36.95,False,24.13
196,165.645,24.067,222.54,8300.24,43.049,6075.0,87.95,(-27-7-63),[-3-62],Other/Random,29.29,"-27,-7,-63","-3,-6,2",False,24.07,False,35.55,False,29.9,False,24.95
197,344.661,34.187,38.79,8346.58,8.579,513.0,25.56,(-4-1-6),[515-6],Other/Random,30.49,"-4,-1,-6","5,15,-6",False,34.19,False,28.81,False,27.28,False,28.67
198,344.661,26.716,27.57,8371.99,46.827,5364.0,82.64,(-4-1-8),[318-4],Other/Random,25.13,"-4,-1,-8","3,18,-4",False,26.72,False,33.42,False,15.37,False,34.01
199,202.321,30.384,150.41,8405.79,5.571,126.0,12.67,(529),[100],Other/Random,22.97,"5,2,9","1,0,0",False,30.38,False,28.47,True,14.94,False,30.7
200,195.425,24.351,144.64,8417.35,34.045,1809.0,47.99,(24756),[-4-123],Other/Random,31.37,"24,7,56","-4,-12,3",False,24.35,False,35.04,False,22.12,False,30.57
201,187.037,26.045,169.21,8416.5,0.0,18.0,4.79,(9218),[100],Other/Random,19.99,"9,2,18","1,0,0",False,26.05,False,36.74,True,5.42,False,40.35
202,333.055,10.471,32.17,8443.2,10.446,747.0,30.84,(001),[100],Cube {001}<100>,11.7,"0,0,1","1,0,0",True,10.47,False,44.86,True,7.33,False,39.67
203,172.344,44.995,222.16,8467.56,3.84,225.0,16.93,(-8-1-8),[-20-4527],Other/Random,37.12,"-8,-1,-8","-20,-45,27",False,44.99,False,29.86,False,37.07,False,25.87
204,207.535,21.714,134.32,8485.12,22.529,2349.0,54.69,(5315),[-2-72],Other/Random,28.23,"5,3,15","-2,-7,2",False,21.71,False,34.46,False,22.06,False,32.46
205,154.388,43.506,218.1,8533.2,29.991,3105.0,62.88,(-30-14-35),[-1-94],Other/Random,26.46,"-30,-14,-35","-1,-9,4",False,43.51,False,18.38,False,25.44,False,20.13
206,48.714,18.589,308.29,8585.13,16.851,1575.0,44.78,(-9-8-36),[100],Other/Random,18.83,"-9,-8,-36","1,0,0",False,18.59,False,36.2,True,14.56,False,30.54
207,17.283,24.016,338.44,8615.4,8.4,450.0,23.94,(24756),[100],Other/Random,24.01,"24,7,56","1,0,0",False,24.02,False,34.76,True,8.97,False,36.47
208,47.662,23.962,303.74,8649.76,13.0,1512.0,43.88,(-7-6-21),[-72-827],Other/Random,25.44,"-7,-6,-21","-72,-8,27",False,23.96,False,30.81,False,20.64,False,25.78
209,191.292,45.582,149.64,8691.0,0.0,27.0,5.86,(-5-1-5),[-251],Other/Random,23.78,"-5,-1,-5","-2,5,1",False,45.54,False,27.22,False,23.73,False,25.5
210,79.094,32.42,302.38,8746.15,24.195,4302.0,74.01,(-5-1-8),[-1478],Other/Random,27.7,"-5,-1,-8","-14,7,8",False,32.42,False,31.8,False,36.74,False,27.53
211,203.913,29.256,136.6,8818.51,25.302,3006.0,61.87,(9418),[-16-5621],Other/Random,31.91,"9,4,18","-16,-56,21",False,29.26,False,28.83,False,24.88,False,28.49
212,214.347,22.81,126.75,8887.86,28.439,5274.0,81.95,(4312),[-6-217],Other/Random,29.54,"4,3,12","-6,-21,7",False,22.81,False,32.51,False,24.4,False,30.27
213,27.188,34.16,322.52,8970.11,39.933,6858.0,93.44,(9515),[872-27],Other/Random,25.91,"9,5,15","8,72,-27",False,34.16,False,23.9,False,20.62,False,25.39
214,150.312,50.866,226.94,9030.68,9.961,927.0,34.36,(111),[10-1],Other/Random,34.95,"1,1,1","1,0,-1",False,47.63,True,12.78,False,34.76,True,10.99
215,237.287,34.461,116.58,9079.45,20.311,2196.0,52.88,(-32-21-56),[101],Other/Random,23.15,"-32,-21,-56","1,0,1",False,34.46,False,21.96,False,30.43,True,14.64
216,169.67,33.952,219.56,9114.0,2.684,171.0,14.76,(-16-3-24),[-28-6327],Other/Random,33.99,"-16,-3,-24","-28,-63,27",False,33.95,False,31.36,False,31.44,False,29.18
217,1.461,20.905,15.83,9174.42,12.054,1998.0,50.44,(308),[-18637],Other/Random,27.07,"3,0,8","-18,63,7",False,20.9,False,41.36,False,17.2,False,29.2
218,203.996,29.229,145.21,9234.75,8.412,873.0,33.34,(9418),[-7-5616],Other/Random,26.11,"9,4,18","-7,-56,16",False,29.23,False,28.83,False,17.68,False,29.46
219,335.696,27.562,55.02,9265.69,8.854,369.0,21.68,(-9-4-18),[918-8],Other/Random,30.98,"-9,-4,-18","9,18,-8",False,27.56,False,30.09,False,34.77,False,28.1
220,45.476,8.728,299.49,9295.34,20.569,1944.0,49.75,(001),[-28-74],Other/Random,17.37,"0,0,1","-28,-7,4",True,8.73,False,46.01,False,16.55,False,31.1
221,18.824,7.771,336.29,9332.37,17.669,1062.0,36.77,(001),[100],Cube {001}<100>,9.18,"0,0,1","1,0,0",True,7.77,False,47.85,True,5.63,False,40.41
222,54.416,52.14,318.77,9350.66,9.0,234.0,17.26,(1-11),[-4-36],Other/Random,36.75,"1,-1,1","-4,-3,6",False,50.05,True,7.99,False,39.95,False,24.49
223,27.797,52.643,317.5,9364.48,11.237,531.0,26.0,(1-11),[10-1],Other/Random,32.51,"1,-1,1","1,0,-1",False,45.32,True,14.0,False,32.5,True,12.56
224,164.553,30.977,205.08,9398.77,32.198,3537.0,67.11,(-24-7-42),[100],Other/Random,21.13,"-24,-7,-42","1,0,0",False,30.98,False,30.62,True,14.12,False,32.86
225,16.924,7.456,338.76,9449.87,13.217,1953.0,49.87,(001),[100],Cube {001}<100>,8.61,"0,0,1","1,0,0",True,7.46,False,48.24,True,4.95,False,40.92
226,45.819,44.035,312.56,9490.29,2.571,63.0,8.96,(1-11),[-35521],Other/Random,32.23,"1,-1,1","-35,5,21",False,44.03,True,10.72,False,31.67,False,15.45
227,32.676,44.563,321.8,9521.81,34.977,4275.0,73.78,(1-11),[-218-9],Other/Random,27.12,"1,-1,1","-2,18,-9",False,44.56,True,13.81,False,25.93,False,19.48
228,212.127,33.165,140.81,9537.0,0.75,36.0,6.77,(539),[0-83],Other/Random,26.93,"5,3,9","0,-8,3",False,33.16,False,23.26,False,20.34,False,24.84
229,211.058,20.695,145.64,9562.19,10.817,981.0,35.34,(5315),[100],Other/Random,20.95,"5,3,15","1,0,0",False,20.69,False,34.9,True,11.61,False,33.52
230,235.664,14.238,111.81,9598.02,14.632,954.0,34.85,(001),[204-5],Other/Random,18.94,"0,0,1","20,4,-5",True,14.24,False,40.8,False,17.7,False,33.37
231,337.884,25.807,49.45,9633.76,8.514,999.0,35.66,(-8-3-18),[3272-27],Other/Random,31.19,"-8,-3,-18","32,72,-27",False,25.81,False,32.09,False,30.7,False,27.99
232,354.701,44.373,46.75,9696.6,10.217,954.0,34.85,(-9-1-9),[3556-40],Other/Random,43.14,"-9,-1,-9","35,56,-40",False,44.37,False,31.57,False,43.09,False,28.76
233,114.936,46.09,227.48,9739.37,16.569,1566.0,44.65,(849),[63-35-45],Other/Random,30.52,"8,4,9","63,-35,-45",False,46.09,False,17.65,False,41.54,False,25.22
234,345.863,36.476,52.24,9775.06,10.117,846.0,32.82,(-30-7-42),[58-5],Other/Random,37.1,"-30,-7,-42","5,8,-5",False,36.48,False,28.25,False,41.49,False,30.46
235,350.841,37.092,356.12,9806.94,18.269,1305.0,40.76,(110),[001],Goss {110}<001>,14.66,"1,1,0","0,0,1",False,37.09,False,30.72,True,12.47,False,32.82
236,351.286,39.801,1.82,9840.28,10.069,783.0,31.57,(110),[001],Goss {110}<001>,9.1,"1,1,0","0,0,1",False,39.8,False,30.13,True,7.41,False,37.7
237,211.058,28.987,146.24,9875.01,24.684,1224.0,39.48,(7414),[0-72],Other/Random,25.63,"7,4,14","0,-7,2",False,28.99,False,27.25,False,15.64,False,29.38
238,353.299,37.688,357.13,9910.42,11.076,1782.0,47.63,(110),[001],Goss {110}<001>,11.64,"1,1,0","0,0,1",False,37.69,False,31.94,True,9.14,False,36.06
239,1.513,36.492,346.85,9957.0,2.143,189.0,15.51,(110),[001],Goss {110}<001>,14.73,"1,1,0","0,0,1",False,36.49,False,35.27,True,11.97,False,36.6
240,329.353,26.187,61.5,10013.06,10.859,1917.0,49.4,(-12-7-28),[1018-9],Other/Random,29.71,"-12,-7,-28","10,18,-9",False,26.19,False,29.87,False,35.66,False,28.08
241,101.268,19.937,243.45,10102.6,20.789,3717.0,68.79,(27872),[21-6-7],Other/Random,25.07,"27,8,72","21,-6,-7",False,19.94,False,39.26,False,24.21,False,30.61
242,195.952,24.014,151.56,10223.74,35.724,12210.0,124.7,(24756),[-5-306],Other/Random,27.02,"24,7,56","-5,-30,6",False,24.01,False,35.13,False,15.2,False,34.97
243,204.407,28.821,135.69,10318.88,9.0,576.0,27.08,(9418),[-16-5621],Other/Random,32.53,"9,4,18","-16,-56,21",False,28.82,False,29.04,False,25.24,False,28.63
244,197.803,38.025,135.72,10346.88,13.135,666.0,29.12,(314),[-3-84],Other/Random,33.69,"3,1,4","-3,-8,4",False,38.02,False,25.56,False,31.81,False,25.18
245,91.177,15.023,254.06,10372.01,9.333,729.0,30.47,(207),[28-8-7],Other/Random,21.03,"2,0,7","28,-8,-7",False,15.02,False,44.74,False,20.91,False,32.73
246,1.73,36.553,345.33,10399.14,4.138,261.0,18.23,(304),[100],Other/Random,15.83,"3,0,4","1,0,0",False,36.55,False,35.13,True,13.32,False,35.78
247,64.601,15.296,273.84,10426.8,4.05,360.0,21.41,(-9-4-36),[-35-1410],Other/Random,26.38,"-9,-4,-36","-35,-14,10",False,15.3,False,40.55,False,26.09,False,27.85
248,300.561,40.0,64.56,10546.34,40.763,16150.0,143.38,(537),[101],Other/Random,21.25,"5,3,7","1,0,1",False,40.0,False,18.1,False,35.5,True,9.57
249,212.092,29.276,175.72,10682.4,23.139,3825.0,69.79,(7414),[5-90],Other/Random,32.7,"7,4,14","5,-9,0",False,29.28,False,26.77,False,28.43,False,16.77
250,215.213,13.936,178.61,10749.02,10.662,1413.0,42.42,(001),[110],Other/Random,17.85,"0,0,1","1,1,0",True,13.94,False,41.05,False,33.87,True,11.14
251,186.647,5.135,160.49,10813.4,10.07,1413.0,42.42,(001),[100],Cube {001}<100>,13.85,"0,0,1","1,0,0",True,5.13,False,50.78,True,12.9,False,32.25
252,10.172,36.607,337.59,10864.61,6.09,603.0,27.71,(40756),[963-14],Other/Random,18.14,"40,7,56","9,63,-14",False,36.61,False,30.33,False,15.42,False,32.61
253,254.049,20.731,122.65,10905.78,5.091,594.0,27.5,(-27-8-72),[3-1-1],Other/Random,26.56,"-27,-8,-72","3,-1,-1",False,20.73,False,37.57,False,25.12,False,31.35
254,203.109,42.845,164.18,10964.74,7.176,918.0,34.19,(482156),[1-51],Other/Random,16.14,"48,21,56","1,-5,1",False,42.84,False,20.2,False,15.56,False,35.09
255,56.121,5.994,334.57,11015.95,4.966,522.0,25.78,(001),[110],Other/Random,15.51,"0,0,1","1,1,0",True,5.99,False,48.86,False,30.91,True,14.41
256,33.888,52.446,327.33,11071.15,15.992,2340.0,54.58,(1-11),[9-184],Other/Random,28.09,"1,-1,1","9,-18,4",False,48.84,True,9.23,False,28.09,False,22.11
257,211.994,41.604,125.07,11133.48,11.127,1485.0,43.48,(271636),[-3-128],Other/Random,38.16,"27,16,36","-3,-12,8",False,41.6,False,16.27,False,35.75,False,16.64
258,172.296,26.597,222.23,11194.6,14.045,1611.0,45.29,(-9-2-18),[-24-4015],Other/Random,28.55,"-9,-2,-18","-24,-40,15",False,26.6,False,36.19,False,35.48,False,22.07
259,236.773,30.188,128.47,11227.86,4.0,189.0,15.51,(-3-2-6),[42-7-18],Other/Random,27.26,"-3,-2,-6","42,-7,-18",False,30.19,False,25.71,False,24.91,False,23.11
260,235.398,29.338,135.57,11249.98,15.059,1377.0,41.87,(-4-3-9),[8-2-3],Other/Random,30.92,"-4,-3,-9","8,-2,-3",False,29.34,False,26.26,False,24.79,False,27.81
