Repository: cmllezr/NOES-Onto

# NOES-Onto: Nonoriented Electrical Steel Ontology

NOES-Onto is an application-level ontology in the Materials Science and Engineering domain, focused on semantic modeling of **Process–Structure–Property (PSP)** dependencies of nonoriented electrical steels (NOES). It is built on the [Platform Material Digital Core Ontology (PMDco)](https://github.com/materialdigital/core-ontology) and developed with the [Ontology Development Kit (ODK)](https://github.com/INCATools/ontology-development-kit).

## What's in this repository

| Path | What it is |
|---|---|
| `src/ontology/` | ODK-managed editors' workspace.

File: texture inference/grain_texture_classification.csv (part 2 of 9)
grain_id,phi1,Phi,phi2,x,y,area,diameter,hkl,uvw,nearest_component,angle_to_nearest_component_deg,hkl_int,uvw_int,on_Lambda_fiber,Lambda_fiber_deviation_deg,on_Gamma_fiber,Gamma_fiber_deviation_deg,on_Eta_fiber,Eta_fiber_deviation_deg,on_Alpha_fiber,Alpha_fiber_deviation_deg
261,193.823,42.562,168.79,11298.87,25.281,3330.0,65.11,(110),[001],Goss {110}<001>,9.93,"1,1,0","0,0,1",False,42.56,False,26.14,True,9.35,False,37.75
262,229.45,37.198,118.76,11363.29,1.429,189.0,15.51,(-8-7-14),[101],Other/Random,27.47,"-8,-7,-14","1,0,1",False,37.2,False,17.82,False,32.5,True,13.8
263,241.325,25.123,125.92,11388.0,0.0,45.0,7.57,(-18-10-45),[24-4-9],Other/Random,26.13,"-18,-10,-45","24,-4,-9",False,25.12,False,31.19,False,22.36,False,26.23
264,218.421,28.524,128.04,11397.0,1.5,18.0,4.79,(9721),[-5-3012],Other/Random,31.51,"9,7,21","-5,-30,12",False,28.52,False,26.54,False,24.1,False,24.3
265,174.578,32.817,170.1,11416.82,8.915,639.0,28.52,(-45-8-72),[100],Other/Random,18.95,"-45,-8,-72","1,0,0",False,32.82,False,34.28,True,14.75,False,31.64
266,148.336,52.009,220.38,11441.03,9.977,387.0,22.2,(111),[10-1],Other/Random,30.99,"1,1,1","1,0,-1",False,47.87,True,11.03,False,30.94,True,14.64
267,133.707,49.589,217.06,11455.5,3.0,180.0,15.14,(111),[72-27-40],Other/Random,34.17,"1,1,1","72,-27,-40",False,49.59,True,5.25,False,33.51,False,23.93
268,201.776,47.079,135.55,11484.32,32.138,3447.0,66.25,(525),[-10-4527],Other/Random,33.13,"5,2,5","-10,-45,27",False,47.08,False,19.5,False,32.88,False,16.97
269,138.984,49.233,225.75,11538.37,23.285,3096.0,62.78,(111),[10-1],Other/Random,34.49,"1,1,1","1,0,-1",False,49.23,True,6.33,False,33.54,True,13.36
270,175.992,31.215,211.95,11572.5,2.25,72.0,9.57,(-30-5),[-4-93],Other/Random,31.93,"-3,0,-5","-4,-9,3",False,31.22,False,35.59,False,28.59,False,26.08
271,279.848,47.191,48.34,11620.28,35.003,5445.0,83.26,(-16-3-18),[-8-89],Other/Random,35.58,"-16,-3,-18","-8,-8,9",False,43.71,False,28.1,False,52.13,False,33.3
272,215.021,48.818,137.31,11661.24,22.74,900.0,33.85,(-111),[101],Other/Random,31.45,"-1,1,1","1,0,1",False,48.82,True,9.81,False,30.89,True,14.61
273,221.316,58.613,131.0,11671.94,3.353,153.0,13.96,(-111),[101],Other/Random,41.01,"-1,1,1","1,0,1",False,50.12,True,4.95,False,41.21,True,9.07
274,333.656,49.784,48.88,11703.22,27.255,3393.0,65.73,(16918),[101],Other/Random,36.57,"16,9,18","1,0,1",False,46.82,False,15.53,False,36.37,True,12.55
275,43.898,54.798,308.61,11764.37,27.028,3807.0,69.62,(1-11),[10-1],Other/Random,36.89,"1,-1,1","1,0,-1",False,53.93,True,0.9,False,40.36,True,7.99
276,204.767,48.941,135.66,11829.4,18.176,1989.0,50.32,(-9-4-9),[101],Other/Random,32.84,"-9,-4,-9","1,0,1",False,46.79,False,16.88,False,32.68,True,14.57
277,334.725,50.355,35.23,11861.37,5.636,297.0,19.45,(849),[1-20],Other/Random,26.4,"8,4,9","1,-2,0",False,45.87,False,16.22,False,26.39,False,18.65
278,215.102,51.384,139.84,11904.83,40.238,8352.0,103.12,(-111),[-2440-5],Other/Random,31.22,"-1,1,1","-24,40,-5",False,50.26,True,8.59,False,31.05,False,15.83
279,31.865,56.06,313.55,11961.64,9.0,504.0,25.33,(1-11),[10-1],Other/Random,36.99,"1,-1,1","1,0,-1",False,45.2,True,10.88,False,36.99,True,8.11
280,140.371,48.998,227.77,11979.11,10.448,261.0,18.23,(111),[10-1],Other/Random,35.16,"1,1,1","1,0,-1",False,49.0,True,7.12,False,34.16,True,11.4
281,211.528,42.875,139.28,11987.14,1.286,63.0,8.96,(8510),[0-21],Other/Random,28.06,"8,5,10","0,-2,1",False,42.87,False,15.56,False,26.36,False,18.66
282,339.778,51.313,47.87,11997.0,0.0,27.0,5.86,(482156),[101],Other/Random,37.84,"48,21,56","1,0,1",False,42.91,False,20.03,False,37.84,True,14.59
283,324.118,53.523,41.65,12000.57,18.6,810.0,32.11,(-1-11),[101],Other/Random,33.24,"-1,-1,1","1,0,1",False,49.35,True,7.48,False,33.18,True,14.14
284,323.498,49.352,50.7,12033.65,20.691,2097.0,51.67,(-1-11),[101],Other/Random,36.84,"-1,-1,1","1,0,1",False,49.35,True,8.59,False,36.0,True,9.17
285,28.404,49.294,313.39,12079.09,31.656,1647.0,45.79,(1-11),[10-1],Other/Random,34.22,"1,-1,1","1,0,-1",False,48.18,True,14.14,False,33.93,True,12.52
286,150.178,51.034,224.77,12090.0,17.53,747.0,30.84,(111),[10-1],Other/Random,33.4,"1,1,1","1,0,-1",False,47.58,True,12.64,False,33.26,True,11.91
287,165.77,41.768,216.75,12117.55,8.553,846.0,32.82,(-54-14-63),[-9-3616],Other/Random,28.28,"-54,-14,-63","-9,-36,16",False,41.77,False,26.11,False,27.58,False,24.69
288,189.2,9.325,149.92,12155.51,7.7,540.0,26.22,(001),[-27-728],Other/Random,22.85,"0,0,1","-27,-72,8",True,9.32,False,47.39,False,21.05,False,24.86
289,323.164,48.855,47.9,12177.82,4.5,198.0,15.88,(-1-11),[101],Other/Random,34.82,"-1,-1,1","1,0,1",False,48.85,True,8.7,False,33.98,True,11.05
290,103.072,47.661,225.81,12190.0,2.0,54.0,8.29,(-8-2-9),[1516-18],Other/Random,36.44,"-8,-2,-9","15,16,-18",False,43.94,False,25.7,False,51.09,False,32.11
291,223.676,52.132,127.74,12200.65,3.529,153.0,13.96,(-111),[101],Other/Random,35.47,"-1,1,1","1,0,1",False,52.13,True,2.81,False,38.93,True,7.48
292,198.053,5.767,150.78,12221.0,5.5,216.0,16.58,(001),[100],Cube {001}<100>,12.56,"0,0,1","1,0,0",True,5.77,False,49.64,True,11.39,False,34.06
293,150.402,50.252,225.74,12248.47,12.132,1224.0,39.48,(111),[10-1],Other/Random,33.81,"1,1,1","1,0,-1",False,48.05,True,12.99,False,33.59,True,11.93
294,215.457,48.901,135.08,12283.1,8.386,396.0,22.45,(-111),[101],Other/Random,32.86,"-1,1,1","1,0,1",False,48.9,True,9.49,False,32.22,True,12.97
295,149.484,45.312,230.66,12321.58,20.645,2358.0,54.79,(111),[10-1],Other/Random,35.88,"1,1,1","1,0,-1",False,45.31,True,14.52,False,34.69,True,14.01
296,328.237,45.659,53.16,12343.5,4.5,90.0,10.7,(-1-11),[101],Other/Random,37.74,"-1,-1,1","1,0,1",False,45.66,True,13.6,False,36.46,True,13.24
297,164.817,30.756,191.86,12363.41,4.773,396.0,22.45,(-24-7-42),[100],Other/Random,16.94,"-24,-7,-42","1,0,0",False,30.76,False,30.86,True,7.8,False,39.21
298,220.574,47.129,124.93,12417.0,27.955,4581.0,76.37,(-111),[101],Other/Random,35.1,"-1,1,1","1,0,1",False,47.13,True,8.34,False,37.09,True,8.53
299,145.414,34.889,229.97,12469.43,12.738,1098.0,37.39,(-20-14-35),[-1-63],Other/Random,33.19,"-20,-14,-35","-1,-6,3",False,34.89,False,21.11,False,27.62,False,20.57
300,7.573,21.45,344.76,12503.55,11.38,828.0,32.47,(205),[100],Other/Random,22.76,"2,0,5","1,0,0",False,21.45,False,39.24,True,8.64,False,38.68
301,35.39,48.108,304.92,12555.74,28.021,4338.0,74.32,(1-11),[10-1],Other/Random,39.23,"1,-1,1","1,0,-1",False,48.11,True,10.01,False,38.4,True,9.67
302,13.16,39.762,318.73,12599.37,1.895,171.0,14.76,(415),[38-4],Other/Random,33.11,"4,1,5","3,8,-4",False,39.76,False,27.44,False,32.08,False,26.17
303,212.793,36.143,128.99,12621.61,31.915,3159.0,63.42,(251640),[-4-189],Other/Random,34.28,"25,16,40","-4,-18,9",False,36.14,False,20.46,False,29.67,False,20.19
304,148.584,34.939,231.38,12642.0,0.0,27.0,5.86,(-24-15-40),[-1-42],Other/Random,34.85,"-24,-15,-40","-1,-4,2",False,34.94,False,21.9,False,29.94,False,21.7
305,65.086,33.639,304.65,12701.44,30.34,6678.0,92.21,(-21-10-35),[-36920],Other/Random,24.48,"-21,-10,-35","-36,9,20",False,33.64,False,25.11,False,30.61,False,21.44
306,192.689,25.163,141.92,12758.17,10.328,549.0,26.44,(419),[-3-72],Other/Random,31.8,"4,1,9","-3,-7,2",False,25.16,False,35.32,False,27.06,False,26.81
307,149.911,14.435,217.66,12799.97,15.072,1872.0,48.82,(001),[100],Other/Random,16.29,"0,0,1","1,0,0",True,14.43,False,40.9,True,11.0,False,36.7
308,227.86,40.709,147.9,12848.12,15.831,1494.0,43.61,(-111),[5-2-2],Other/Random,32.52,"-1,1,1","5,-2,-2",False,40.71,True,14.18,False,29.88,False,29.98
309,211.543,48.955,132.64,12880.08,4.32,225.0,16.93,(-111),[101],Other/Random,34.4,"-1,1,1","1,0,1",False,48.96,True,12.04,False,33.9,True,11.7
310,207.736,47.809,145.6,12901.24,4.676,306.0,19.74,(212),[0-94],Other/Random,25.14,"2,1,2","0,-9,4",False,47.81,False,15.11,False,24.92,False,20.4
311,322.133,56.155,48.42,12930.43,20.488,2322.0,54.37,(-1-11),[101],Other/Random,38.84,"-1,-1,1","1,0,1",False,49.03,True,6.04,False,38.77,True,7.86
312,137.243,42.599,226.67,12958.5,1.5,36.0,6.77,(111),[7-6336],Other/Random,32.91,"1,1,1","7,-63,36",False,42.6,True,12.25,False,29.85,False,15.96
313,134.558,37.297,232.61,13009.33,22.516,3402.0,65.81,(559),[90-5],Other/Random,29.94,"5,5,9","9,0,-5",False,37.3,False,17.44,False,28.79,False,16.23
314,208.514,39.362,123.05,13067.93,37.755,3231.0,64.14,(251435),[-6-1510],Other/Random,40.59,"25,14,35","-6,-15,10",False,39.36,False,19.45,False,37.95,False,21.01
315,159.985,10.287,234.23,13104.31,17.565,1863.0,48.7,(001),[110],Rotated Cube {001}<110>,14.89,"0,0,1","1,1,0",True,10.29,False,45.55,False,34.67,True,13.95
316,170.358,23.783,206.54,13153.84,15.55,1818.0,48.11,(-27-7-63),[-5-204],Other/Random,28.52,"-27,-7,-63","-5,-20,4",False,23.78,False,37.17,False,18.11,False,31.66
317,301.212,46.604,55.96,13194.71,9.309,612.0,27.91,(-1-11),[101],Other/Random,25.28,"-1,-1,1","1,0,1",False,46.6,True,13.38,False,39.01,True,12.79
318,326.234,8.085,50.44,13231.41,14.922,1737.0,47.03,(001),[1863-7],Other/Random,18.52,"0,0,1","18,63,-7",True,8.09,False,46.82,False,17.5,False,29.22
319,321.182,15.721,59.92,13307.94,15.385,2808.0,59.79,(-4-3-18),[38-2],Other/Random,26.26,"-4,-3,-18","3,8,-2",False,15.72,False,39.13,False,24.13,False,28.1
320,136.76,48.838,211.7,13361.24,7.905,567.0,26.87,(111),[27-7232],Other/Random,31.47,"1,1,1","27,-72,32",False,48.84,True,6.06,False,31.05,False,27.68
321,148.509,45.006,221.07,13394.8,11.924,1071.0,36.93,(111),[0-21],Other/Random,28.78,"1,1,1","0,-2,1",False,45.01,True,14.15,False,27.68,False,17.32
322,343.476,25.992,43.98,13454.43,13.424,2295.0,54.06,(-28-9-63),[49-3],Other/Random,31.27,"-28,-9,-63","4,9,-3",False,25.99,False,33.54,False,29.84,False,26.91
323,230.056,19.145,114.79,13498.5,1.0,54.0,8.29,(-9-8-36),[123-4],Other/Random,24.37,"-9,-8,-36","12,3,-4",False,19.14,False,35.69,False,22.07,False,30.02
324,136.194,27.964,246.31,13505.58,10.26,450.0,23.94,(-3-3-8),[-3-84],Other/Random,34.48,"-3,-3,-8","-3,-8,4",False,27.96,False,26.78,False,31.81,False,25.24
325,347.991,21.32,26.39,13533.27,23.118,1530.0,44.14,(-27-8-72),[418-3],Other/Random,25.67,"-27,-8,-72","4,18,-3",False,21.32,False,38.11,False,15.78,False,33.38
326,197.999,15.587,135.36,13554.9,3.75,360.0,21.41,(9436),[-9-184],Other/Random,24.04,"9,4,36","-9,-18,4",False,15.59,False,41.27,False,27.64,False,22.17
327,344.955,29.536,39.36,13575.06,32.003,2655.0,58.14,(-35-9-63),[924-8],Other/Random,32.49,"-35,-9,-63","9,24,-8",False,29.54,False,31.67,False,27.14,False,30.22
328,1.733,16.235,318.68,13637.31,18.283,3249.0,64.32,(207),[1-10],Other/Random,17.11,"2,0,7","1,-1,0",False,16.23,False,43.9,False,39.66,True,12.48
329,198.878,48.694,137.16,13743.03,18.326,3888.0,70.36,(-8-3-9),[-274510],Other/Random,33.0,"-8,-3,-9","-27,45,10",False,44.7,False,21.28,False,32.96,False,17.36
330,222.056,13.7,135.84,13801.52,13.4,675.0,29.32,(001),[100],Cube {001}<100>,13.86,"0,0,1","1,0,0",True,13.7,False,41.06,True,9.58,False,35.52
331,69.68,12.335,279.09,13838.43,16.978,2034.0,50.89,(001),[-45-910],Other/Random,16.67,"0,0,1","-45,-9,10",True,12.33,False,43.74,False,16.37,False,34.15
332,211.56,51.672,138.06,13884.05,30.967,2709.0,58.73,(-111),[101],Other/Random,31.8,"-1,1,1","1,0,1",False,48.05,True,11.18,False,31.71,True,13.51
333,31.148,20.568,314.44,13921.79,10.154,936.0,34.52,(5315),[836-9],Other/Random,25.07,"5,3,15","8,36,-9",False,20.57,False,35.01,False,19.09,False,32.27
334,321.778,50.659,36.26,13970.9,9.497,1305.0,40.76,(-1-11),[-29-5],Other/Random,30.29,"-1,-1,1","-2,9,-5",False,50.66,True,6.76,False,30.07,False,20.7
335,24.968,28.96,311.45,14001.0,0.75,36.0,6.77,(9418),[1540-16],Other/Random,35.53,"9,4,18","15,40,-16",False,28.96,False,28.77,False,28.73,False,28.75
336,171.045,15.813,217.44,14008.36,4.091,99.0,11.23,(-20-7),[-5-102],Other/Random,22.83,"-2,0,-7","-5,-10,2",False,15.81,False,42.66,False,28.91,False,19.92
337,21.084,15.006,329.5,14032.65,3.225,360.0,21.41,(9436),[100],Other/Random,17.7,"9,4,36","1,0,0",False,15.01,False,41.33,True,11.39,False,37.11
338,299.237,21.288,82.96,14054.34,10.171,369.0,21.68,(5315),[-35-1415],Other/Random,30.66,"5,3,15","-35,-14,15",False,21.29,False,34.59,False,29.91,False,29.81
339,210.701,32.222,154.24,14104.25,46.049,9090.0,107.58,(539),[4-287],Other/Random,22.76,"5,3,9","4,-28,7",False,32.22,False,24.45,False,15.82,False,32.42
340,24.069,35.15,317.38,14151.8,2.2,135.0,13.11,(351656),[1463-27],Other/Random,30.07,"35,16,56","14,63,-27",False,35.15,False,24.34,False,26.14,False,24.44
341,158.89,17.037,239.82,14190.74,41.548,6930.0,93.93,(-18-7-63),[-7-93],Other/Random,18.15,"-18,-7,-63","-7,-9,3",False,17.04,False,39.58,False,39.95,False,16.4
342,354.729,37.315,22.46,14242.8,23.495,855.0,32.99,(-27-4-36),[836-9],Other/Random,20.3,"-27,-4,-36","8,36,-9",False,37.31,False,32.88,False,18.53,False,33.47
343,32.24,5.833,332.18,14272.16,13.521,1260.0,40.05,(001),[100],Cube {001}<100>,7.32,"0,0,1","1,0,0",True,5.83,False,49.06,True,5.29,False,40.53
344,200.073,26.765,137.45,14298.09,5.471,306.0,19.74,(316),[-1-31],Other/Random,33.64,"3,1,6","-1,-3,1",False,26.76,False,31.9,False,25.95,False,30.9
345,343.162,30.548,47.76,14367.69,35.321,9108.0,107.69,(-24-7-42),[918-8],Other/Random,33.57,"-24,-7,-42","9,18,-8",False,30.55,False,30.34,False,34.1,False,28.43
346,191.266,17.592,165.67,14457.96,8.52,1125.0,37.85,(319),[100],Other/Random,17.85,"3,1,9","1,0,0",False,17.59,False,40.92,True,4.92,False,40.77
347,237.309,11.511,109.74,14489.49,28.281,2340.0,54.58,(001),[4510-9],Other/Random,17.31,"0,0,1","45,10,-9",True,11.51,False,43.54,False,16.54,False,33.99
348,152.421,25.756,207.28,14525.32,3.0,198.0,15.88,(-27-14-63),[100],Other/Random,24.98,"-27,-14,-63","1,0,0",False,25.76,False,30.85,True,11.79,False,33.59
349,233.839,20.253,107.1,14550.07,5.163,387.0,22.2,(-18-14-63),[248-9],Other/Random,27.74,"-18,-14,-63","24,8,-9",False,20.25,False,34.82,False,26.17,False,29.71
350,2.833,11.184,349.98,14588.78,37.466,8235.0,102.4,(001),[100],Cube {001}<100>,13.29,"0,0,1","1,0,0",True,11.18,False,46.86,True,7.26,False,38.04
351,196.629,34.451,154.24,14702.88,46.748,9054.0,107.37,(10315),[-4-369],Other/Random,19.67,"10,3,15","-4,-36,9",False,34.45,False,28.05,False,15.09,False,31.07
352,245.491,4.769,90.18,14770.81,27.164,3285.0,64.67,(001),[94-1],Other/Random,21.21,"0,0,1","9,4,-1",True,4.77,False,50.29,False,24.76,False,21.19
353,199.936,43.333,143.43,14841.61,56.698,9639.0,110.78,(839),[-9-6328],Other/Random,26.17,"8,3,9","-9,-63,28",False,43.33,False,21.95,False,25.48,False,21.96
354,160.77,20.732,232.23,14889.76,15.066,2034.0,50.89,(-3-1-8),[-9-155],Other/Random,23.92,"-3,-1,-8","-9,-15,5",False,20.73,False,36.85,False,34.73,False,21.24
355,357.31,42.867,320.05,14970.75,24.613,6075.0,87.95,(-80-9),[-10159],Other/Random,41.98,"-8,0,-9","-10,15,9",False,42.87,False,33.5,False,41.95,False,27.91
356,144.861,15.715,194.83,15072.54,31.366,5022.0,79.96,(-4-3-18),[27-728],Other/Random,25.63,"-4,-3,-18","27,-72,8",False,15.71,False,39.32,False,21.2,False,24.47
357,148.595,11.559,200.42,15152.82,36.036,6849.0,93.38,(001),[100],Other/Random,15.93,"0,0,1","1,0,0",True,11.56,False,43.56,True,12.04,False,33.84
358,305.421,28.597,81.1,15228.72,14.816,1611.0,45.29,(439),[-10-56],Other/Random,32.96,"4,3,9","-10,-5,6",False,28.6,False,26.84,False,37.2,False,26.15
359,322.782,20.261,59.75,15288.47,42.046,5319.0,82.29,(-18-14-63),[924-8],Other/Random,30.17,"-18,-14,-63","9,24,-8",False,20.26,False,34.74,False,26.96,False,29.41
360,184.898,21.477,193.85,15312.75,3.107,252.0,17.91,(205),[3-9-1],Other/Random,28.44,"2,0,5","3,-9,-1",False,21.48,False,40.01,False,18.49,False,27.61
361,171.118,17.636,209.88,15329.13,14.798,801.0,31.94,(-10-3),[-9-244],Other/Random,27.36,"-1,0,-3","-9,-24,4",False,17.64,False,41.41,False,21.57,False,26.54
362,10.057,41.551,318.04,15372.8,16.795,2106.0,51.78,(21424),[49-5],Other/Random,35.45,"21,4,24","4,9,-5",False,41.55,False,28.84,False,34.96,False,26.73
363,333.534,26.72,47.85,15420.99,31.445,2709.0,58.73,(-4-2-9),[824-9],Other/Random,34.1,"-4,-2,-9","8,24,-9",False,26.72,False,30.26,False,26.38,False,29.63
364,174.949,14.271,213.14,15453.0,13.882,990.0,35.5,(001),[-7-142],Other/Random,22.09,"0,0,1","-7,-14,2",True,14.27,False,44.45,False,28.27,False,19.3
365,191.347,11.572,185.95,15484.14,12.139,972.0,35.18,(001),[2-70],Other/Random,20.79,"0,0,1","2,-7,0",True,11.57,False,45.42,False,17.22,False,27.85
366,305.926,48.035,54.38,15532.67,22.889,3087.0,62.69,(-1-11),[101],Other/Random,28.02,"-1,-1,1","1,0,1",False,48.03,True,9.74,False,38.57,True,11.4
367,349.125,25.8,43.33,15592.5,41.33,5724.0,85.37,(-9-2-18),[3256-21],Other/Random,28.64,"-9,-2,-18","32,56,-21",False,25.8,False,35.51,False,33.81,False,23.15
368,320.84,20.662,62.34,15647.4,8.526,1368.0,41.73,(-8-7-28),[615-5],Other/Random,29.96,"-8,-7,-28","6,15,-5",False,20.66,False,34.23,False,27.96,False,29.35
369,190.379,8.582,153.43,15733.99,28.595,6228.0,89.05,(001),[-18-637],Other/Random,18.31,"0,0,1","-18,-63,7",True,8.58,False,47.84,False,16.38,False,29.3
370,350.405,33.025,39.75,15831.33,33.77,5121.0,80.75,(-45-8-72),[510-4],Other/Random,34.85,"-45,-8,-72","5,10,-4",False,33.02,False,32.14,False,32.06,False,28.06
371,185.989,15.325,191.52,15881.01,20.441,1062.0,36.77,(207),[2-70],Other/Random,23.23,"2,0,7","2,-7,0",False,15.32,False,43.57,False,17.37,False,28.04
372,246.592,4.067,129.82,15885.9,1.8,90.0,10.7,(001),[63-18-7],Other/Random,16.91,"0,0,1","63,-18,-7",True,4.07,False,50.97,False,16.77,False,28.67
373,31.031,21.946,304.96,15910.62,10.02,900.0,33.85,(5315),[615-5],Other/Random,30.28,"5,3,15","6,15,-5",False,21.95,False,33.73,False,28.01,False,28.84
374,26.269,37.421,315.61,15954.44,6.988,738.0,30.65,(213),[210-5],Other/Random,30.72,"2,1,3","2,10,-5",False,37.42,False,21.81,False,27.54,False,21.94
375,10.137,3.407,14.26,16020.14,27.611,5256.0,81.81,(001),[-490],Other/Random,20.88,"0,0,1","-4,9,0",True,3.41,False,51.96,False,24.39,False,20.64
376,22.655,31.098,315.31,16074.51,8.667,486.0,24.88,(529),[515-6],Other/Random,32.91,"5,2,9","5,15,-6",False,31.1,False,27.82,False,27.37,False,27.78
377,160.191,10.007,227.12,16115.11,15.333,2430.0,55.62,(001),[-7-142],Other/Random,20.3,"0,0,1","-7,-14,2",True,10.01,False,45.82,False,27.78,False,19.5
378,140.622,16.452,229.68,16176.0,1.636,99.0,11.23,(-10-9-45),[-3-184],Other/Random,19.39,"-10,-9,-45","-3,-18,4",False,16.45,False,38.39,False,15.4,False,33.45
379,166.174,19.492,206.13,16190.79,2.143,126.0,12.67,(-3-1-9),[100],Other/Random,23.02,"-3,-1,-9","1,0,0",False,19.49,False,38.98,True,13.83,False,34.92
380,75.178,5.032,303.8,16203.42,11.394,846.0,32.82,(001),[-931],Other/Random,19.63,"0,0,1","-9,3,1",True,5.03,False,50.43,False,19.52,False,26.23
381,165.339,46.122,205.16,16219.5,0.0,36.0,6.77,(414),[-391],Other/Random,18.19,"4,1,4","-3,9,1",False,45.79,False,24.75,False,18.15,False,27.3
382,322.117,6.458,54.99,16255.4,12.503,1503.0,43.75,(001),[1863-7],Other/Random,18.28,"0,0,1","18,63,-7",True,6.46,False,48.33,False,17.72,False,28.52
383,335.07,8.885,49.39,16288.0,1.0,27.0,5.86,(001),[3272-9],Other/Random,22.36,"0,0,1","32,72,-9",True,8.88,False,46.46,False,24.99,False,21.89
384,331.782,15.938,51.08,16305.6,46.791,8685.0,105.16,(-7-4-28),[1845-10],Other/Random,27.22,"-7,-4,-28","18,45,-10",False,15.94,False,39.66,False,24.86,False,26.15
385,161.342,47.257,217.08,16379.72,6.776,765.0,31.21,(313),[-7142],Other/Random,27.62,"3,1,3","-7,14,2",False,45.91,False,21.69,False,27.53,False,19.92
386,329.819,4.053,49.59,16428.96,13.228,1539.0,44.27,(001),[39-1],Other/Random,19.82,"0,0,1","3,9,-1",True,4.05,False,50.82,False,19.57,False,25.83
387,137.508,22.944,237.68,16466.12,7.176,459.0,24.17,(-7-6-21),[-16-7227],Other/Random,27.46,"-7,-6,-21","-16,-72,27",False,22.94,False,31.82,False,23.09,False,27.94
388,127.827,26.84,264.14,16504.27,4.263,513.0,25.56,(6515),[53-3],Other/Random,29.78,"6,5,15","5,3,-3",False,26.84,False,28.25,False,40.21,False,29.78
389,34.807,51.847,328.35,16556.37,8.067,810.0,32.11,(1-11),[16-369],Other/Random,27.88,"1,-1,1","16,-36,9",False,49.78,True,8.66,False,27.87,False,23.53
390,157.616,41.898,225.57,16591.71,3.786,378.0,21.94,(-5-2-6),[-9-3620],Other/Random,33.06,"-5,-2,-6","-9,-36,20",False,41.9,False,21.08,False,31.82,False,20.27
391,2.717,15.015,20.91,16613.0,2.0,27.0,5.86,(207),[-27637],Other/Random,26.07,"2,0,7","-27,63,7",False,15.01,False,44.43,False,23.54,False,22.63
392,52.979,13.065,331.05,16630.87,6.96,450.0,23.94,(001),[-72329],Other/Random,24.67,"0,0,1","-72,32,9",True,13.06,False,41.82,False,25.4,False,21.25
393,131.665,52.897,222.39,16673.16,28.352,3933.0,70.76,(111),[3-1-2],Other/Random,37.35,"1,1,1","3,-1,-2",False,52.9,True,3.26,False,37.36,False,19.57
394,79.292,39.151,292.22,16737.06,20.868,2664.0,58.24,(-28-5-35),[-28821],Other/Random,16.97,"-28,-5,-35","-28,8,21",False,39.15,False,29.12,False,39.14,False,15.9
395,111.005,20.56,273.54,16768.5,2.0,108.0,11.73,(7321),[4520-18],Other/Random,28.92,"7,3,21","45,20,-18",False,20.56,False,36.63,False,31.76,False,28.49
396,30.854,4.941,344.73,16815.04,34.932,6372.0,90.07,(001),[-270],Other/Random,16.34,"0,0,1","-2,7,0",True,4.94,False,49.95,False,15.69,False,29.39
397,7.35,12.829,2.37,16908.39,41.761,8703.0,105.27,(001),[100],Other/Random,16.08,"0,0,1","1,0,0",True,12.83,False,45.05,True,9.68,False,35.34
398,31.91,12.135,343.3,16983.07,47.755,8145.0,101.84,(001),[-1863-7],Other/Random,19.44,"0,0,1","-18,63,-7",True,12.13,False,42.98,False,15.93,False,29.62
399,80.032,18.021,293.24,17065.04,15.897,1053.0,36.62,(-3-1-9),[-2878],Other/Random,22.35,"-3,-1,-9","-28,7,8",False,18.02,False,40.9,False,21.74,False,30.93
400,179.23,21.151,201.49,17093.58,6.667,567.0,26.87,(-30-8),[-7-213],Other/Random,29.53,"-3,0,-8","-7,-21,3",False,21.15,False,41.45,False,20.77,False,26.64
401,321.298,15.059,23.3,17145.0,1.1,270.0,18.54,(-6-5-30),[-1863-7],Other/Random,21.51,"-6,-5,-30","-18,63,-7",False,15.06,False,39.79,False,17.14,False,29.42
402,338.699,18.001,33.79,17148.34,30.198,4905.0,79.03,(-18-7-63),[100],Other/Random,21.88,"-18,-7,-63","1,0,0",False,18.0,False,38.73,True,14.88,False,35.08
403,235.708,8.566,105.72,17194.11,2.778,243.0,17.59,(001),[217-3],Other/Random,20.44,"0,0,1","21,7,-3",True,8.57,False,46.34,False,20.11,False,27.76
404,25.325,44.68,347.81,17214.98,28.365,2097.0,51.67,(562763),[-1242-7],Other/Random,18.74,"56,27,63","-12,42,-7",False,44.68,False,17.99,False,18.61,False,29.56
405,256.042,15.986,90.57,17224.67,1.667,81.0,10.16,(-18-7-63),[287-8],Other/Random,20.82,"-18,-7,-63","28,7,-8",False,15.99,False,41.61,False,20.72,False,31.12
406,57.918,33.657,293.48,17238.94,3.188,144.0,13.54,(-12-7-21),[10-1],Other/Random,23.05,"-12,-7,-21","1,0,-1",False,33.66,False,22.83,False,30.85,True,14.88
407,237.832,16.229,108.96,17251.5,0.0,54.0,8.29,(-3-2-12),[6314-18],Other/Random,20.9,"-3,-2,-12","63,14,-18",False,16.23,False,39.03,False,19.67,False,31.49
408,70.554,9.634,285.24,17263.5,0.0,18.0,4.79,(001),[100],Cube {001}<100>,10.51,"0,0,1","1,0,0",True,9.63,False,46.17,True,10.11,False,35.87
409,141.771,52.934,222.59,98.0,6.5,108.0,11.73,(111),[10-1],Other/Random,34.0,"1,1,1","1,0,-1",False,51.18,True,5.75,False,33.83,True,14.24
410,263.235,10.226,84.35,820.79,31.776,1764.0,47.39,(001),[4510-9],Other/Random,16.07,"0,0,1","45,10,-9",True,10.23,False,47.0,False,16.07,False,33.88
411,194.193,39.965,144.68,2669.31,46.774,6057.0,87.82,(415),[-5-208],Other/Random,27.03,"4,1,5","-5,-20,8",False,39.96,False,26.75,False,25.88,False,26.01
412,219.861,14.083,114.35,2909.0,5.0,27.0,5.86,(001),[-16-369],Other/Random,23.78,"0,0,1","-16,-36,9",True,14.08,False,40.72,False,28.01,False,23.5
413,339.346,35.96,46.79,3918.08,18.844,1440.0,42.82,(-8-3-12),[38-4],Other/Random,34.79,"-8,-3,-12","3,8,-4",False,35.96,False,25.29,False,31.92,False,25.47
414,348.314,46.066,20.9,4229.44,14.604,477.0,24.64,(515),[1-40],Other/Random,15.22,"5,1,5","1,-4,0",False,45.15,False,26.88,False,15.21,False,30.23
415,202.581,49.899,145.6,4343.95,12.526,513.0,25.56,(-56-27-63),[-120],Other/Random,25.63,"-56,-27,-63","-1,2,0",False,45.07,False,18.33,False,25.63,False,19.42
416,207.033,28.899,137.45,5798.79,38.566,2241.0,53.42,(214),[-3-155],Other/Random,30.46,"2,1,4","-3,-15,5",False,28.9,False,28.26,False,22.29,False,27.7
417,174.607,45.081,206.31,5850.22,29.373,1980.0,50.21,(-9-1-9),[-3-124],Other/Random,22.82,"-9,-1,-9","-3,-12,4",False,45.08,False,31.45,False,22.8,False,29.1
418,173.417,40.471,217.05,6528.0,4.5,18.0,4.79,(-54-7-63),[-27-6328],Other/Random,32.81,"-54,-7,-63","-27,-63,28",False,40.47,False,31.3,False,32.29,False,29.04
419,198.486,31.563,144.06,8682.42,41.685,3600.0,67.7,(20735),[-2-93],Other/Random,27.51,"20,7,35","-2,-9,3",False,31.56,False,29.03,False,22.12,False,29.27
420,10.08,9.8,348.86,9664.96,37.149,3807.0,69.62,(001),[100],Cube {001}<100>,9.86,"0,0,1","1,0,0",True,9.8,False,46.93,True,2.09,False,43.12
421,145.282,52.046,225.45,11369.34,62.394,11190.0,119.35,(111),[10-1],Other/Random,34.49,"1,1,1","1,0,-1",False,49.6,True,8.68,False,34.28,True,11.01
422,321.103,5.701,54.2,16163.96,23.61,1107.0,37.54,(001),[1863-7],Other/Random,16.32,"0,0,1","18,63,-7",True,5.7,False,49.07,False,15.84,False,30.16
423,157.966,48.359,222.43,16531.24,11.118,153.0,13.96,(525),[-18305],Other/Random,31.65,"5,2,5","-18,30,5",False,46.15,False,19.01,False,31.53,False,16.41
424,29.367,46.152,352.94,17246.44,19.435,621.0,28.12,(1-11),[-49-1],Other/Random,24.95,"1,-1,1","-4,9,-1",False,46.15,True,14.76,False,24.95,False,21.13
425,18.339,40.464,3.12,17261.59,14.276,261.0,18.23,(281035),[-380],Other/Random,21.22,"28,10,35","-3,8,0",False,40.46,False,24.1,False,20.81,False,24.37
426,208.477,23.638,128.44,51.66,90.679,16730.0,145.95,(15840),[-9-248],Other/Random,32.13,"15,8,40","-9,-24,8",False,23.64,False,32.57,False,27.3,False,30.15
427,205.686,29.077,143.69,1101.13,66.705,8613.0,104.72,(214),[-7-5616],Other/Random,26.79,"2,1,4","-7,-56,16",False,29.08,False,28.47,False,18.1,False,28.88
428,135.63,52.581,217.59,1616.5,43.825,3654.0,68.21,(111),[5-159],Other/Random,34.58,"1,1,1","5,-15,9",False,52.58,True,2.21,False,34.35,False,22.12
429,164.652,23.319,209.84,1793.04,39.524,3816.0,69.7,(-27-7-63),[-10-459],Other/Random,27.4,"-27,-7,-63","-10,-45,9",False,23.32,False,35.8,False,16.78,False,34.29
430,164.684,19.387,224.51,1913.52,13.2,225.0,16.93,(-3-1-9),[-7-144],Other/Random,24.97,"-3,-1,-9","-7,-14,4",False,19.39,False,38.73,False,30.4,False,21.93
431,348.425,19.31,353.27,2221.16,96.471,26290.0,182.95,(-3-1-9),[-130],Other/Random,26.55,"-3,-1,-9","-1,3,0",False,19.31,False,39.63,False,18.06,False,27.15
432,341.243,12.27,15.77,3345.32,25.523,585.0,27.29,(001),[100],Cube {001}<100>,12.63,"0,0,1","1,0,0",True,12.27,False,43.96,True,4.69,False,41.78
433,129.636,19.567,229.96,4499.44,46.628,4428.0,75.09,(181463),[100],Other/Random,19.57,"18,14,63","1,0,0",False,19.57,False,35.29,True,15.0,False,30.2
434,198.067,35.253,134.9,5776.31,13.125,144.0,13.54,(629),[-4-105],Other/Random,34.57,"6,2,9","-4,-10,5",False,35.25,False,26.92,False,31.74,False,27.07
435,12.714,7.89,331.9,6046.53,13.267,405.0,22.71,(001),[1863-7],Other/Random,17.28,"0,0,1","18,63,-7",True,7.89,False,48.19,False,15.6,False,30.05
436,343.883,12.775,56.65,7530.08,37.143,1890.0,49.06,(001),[110],Rotated Cube {001}<110>,13.53,"0,0,1","1,1,0",True,12.77,False,43.85,False,41.04,True,11.8
437,292.427,10.99,53.95,9937.23,60.483,8226.0,102.34,(001),[-1232],Other/Random,17.49,"0,0,1","-12,3,2",True,10.99,False,44.73,False,16.63,False,32.0
438,312.767,50.918,41.72,10053.7,21.231,468.0,24.41,(-1-11),[-24815],Other/Random,36.18,"-1,-1,1","-24,8,15",False,50.92,True,4.21,False,35.43,False,19.7
439,168.775,8.718,220.44,10926.98,61.282,8784.0,105.76,(001),[-5-91],Other/Random,18.02,"0,0,1","-5,-9,1",True,8.72,False,47.66,False,29.39,False,17.05
440,150.45,51.964,220.26,12189.45,14.1,180.0,15.14,(111),[10-1],Other/Random,30.68,"1,1,1","1,0,-1",False,46.75,True,12.69,False,30.66,True,14.49
441,214.008,56.504,134.62,12210.0,21.366,738.0,30.65,(-111),[101],Other/Random,36.68,"-1,1,1","1,0,1",False,46.27,True,9.24,False,36.68,True,9.32
442,12.739,19.358,333.86,14002.0,8.0,27.0,5.86,(319),[100],Other/Random,23.51,"3,1,9","1,0,0",False,19.36,False,39.32,True,14.7,False,33.83
443,50.886,47.095,324.31,14519.39,20.949,531.0,26.0,(1-11),[-1889],Other/Random,36.1,"1,-1,1","-18,8,9",False,47.09,True,8.9,False,34.86,False,28.07
444,229.476,52.777,138.02,16607.29,35.186,2853.0,60.27,(-111),[169-24],Other/Random,37.25,"-1,1,1","16,9,-24",False,52.75,True,4.11,False,37.76,False,20.67
445,140.997,55.812,224.75,5.14,34.838,720.0,30.28,(111),[10-1],Other/Random,36.83,"1,1,1","1,0,-1",False,50.0,True,5.04,False,36.79,True,12.02
446,205.4,30.227,121.97,2872.5,48.276,5670.0,84.97,(214),[-5-95],Other/Random,32.61,"2,1,4","-5,-9,5",False,30.23,False,27.62,False,37.56,False,29.76
447,268.951,6.669,80.82,3084.0,9.0,27.0,5.86,(001),[100],Cube {001}<100>,12.21,"0,0,1","1,0,0",True,6.67,False,50.08,True,12.2,False,35.25
448,147.976,41.884,238.03,3163.18,44.405,5040.0,80.11,(-3-2-4),[-7-2115],Other/Random,40.73,"-3,-2,-4","-7,-21,15",False,41.88,False,16.05,False,38.39,False,17.31
449,50.063,57.174,321.21,4572.65,33.814,630.0,28.32,(1-11),[-10-714],Other/Random,40.53,"1,-1,1","-10,-7,14",False,49.89,True,4.85,False,40.47,False,24.47
450,332.152,26.824,58.74,5605.5,10.5,36.0,6.77,(-16-9-36),[1018-9],Other/Random,30.25,"-16,-9,-36","10,18,-9",False,26.82,False,29.86,False,35.4,False,28.12
451,333.864,41.061,44.08,6877.98,19.364,396.0,22.45,(-56-27-72),[16-3],Other/Random,30.67,"-56,-27,-72","1,6,-3",False,41.06,False,19.46,False,28.84,False,19.52
452,294.153,17.357,85.73,9116.26,28.839,1233.0,39.62,(16756),[-24-98],Other/Random,26.34,"16,7,56","-24,-9,8",False,17.36,False,38.86,False,25.98,False,30.34
453,339.395,17.06,44.17,9160.81,26.376,909.0,34.02,(-18-7-63),[1845-10],Other/Random,27.33,"-18,-7,-63","18,45,-10",False,17.06,False,39.64,False,25.07,False,25.46
454,341.322,50.611,37.61,10374.5,56.888,11780.0,122.47,(21824),[40-72-9],Other/Random,29.03,"21,8,24","40,-72,-9",False,42.93,False,21.25,False,29.02,False,17.85
455,206.4,14.504,179.85,11002.08,42.18,4356.0,74.47,(001),[1-20],Other/Random,23.67,"0,0,1","1,-2,0",True,14.5,False,41.17,False,26.25,False,18.75
456,174.382,41.782,179.43,14023.04,29.303,1782.0,47.63,(110),[001],Goss {110}<001>,6.85,"1,1,0","0,0,1",False,41.78,False,31.68,True,6.05,False,38.96
457,66.212,7.674,307.4,16476.01,18.525,360.0,21.41,(001),[-3694],Other/Random,15.62,"0,0,1","-36,9,4",True,7.67,False,47.64,False,15.12,False,31.67
458,69.109,19.775,299.22,16518.48,15.0,225.0,16.93,(-8-3-24),[-612],Other/Random,21.44,"-8,-3,-24","-6,1,2",False,19.77,False,37.3,False,19.72,False,29.02
459,309.656,11.668,34.65,6010.56,42.983,3267.0,64.5,(001),[-56167],Other/Random,19.53,"0,0,1","-56,16,7",True,11.67,False,43.13,False,17.51,False,29.43
460,83.814,44.446,300.87,6503.7,29.562,1233.0,39.62,(-9-1-9),[-968],Other/Random,26.83,"-9,-1,-9","-9,6,8",False,44.45,False,30.94,False,48.36,False,26.51
461,204.071,9.145,125.28,6716.4,13.2,45.0,7.57,(001),[-4-71],Other/Random,17.0,"0,0,1","-4,-7,1",True,9.14,False,46.27,False,31.12,False,16.44
462,8.344,32.167,13.81,6784.64,37.333,1782.0,47.63,(45872),[-21568],Other/Random,24.58,"45,8,72","-21,56,8",False,32.17,False,33.13,False,21.33,False,25.88
463,235.502,15.872,145.15,6826.44,29.143,1071.0,36.93,(-4-3-18),[30-12-5],Other/Random,25.99,"-4,-3,-18","30,-12,-5",False,15.87,False,39.2,False,23.4,False,24.89
464,354.705,9.222,328.84,7501.54,47.584,2142.0,52.22,(001),[110],Rotated Cube {001}<110>,12.57,"0,0,1","1,1,0",True,9.22,False,47.89,False,36.4,True,10.06
465,46.697,45.939,322.3,9211.86,21.571,189.0,15.51,(1-11),[-623],Other/Random,33.07,"1,-1,1","-6,2,3",False,45.94,True,8.89,False,31.55,False,24.04
466,8.663,30.211,311.36,10778.26,35.215,1719.0,46.78,(36763),[1014-7],Other/Random,30.62,"36,7,63","10,14,-7",False,30.21,False,33.91,False,41.33,False,23.93
467,165.559,15.296,216.63,10827.39,60.815,5832.0,86.17,(-9-4-36),[-12-305],Other/Random,26.9,"-9,-4,-36","-12,-30,5",False,15.3,False,42.07,False,22.98,False,25.37
468,184.585,20.201,195.33,10871.18,27.964,756.0,31.03,(308),[3-9-1],Other/Random,28.29,"3,0,8","3,-9,-1",False,20.2,False,40.84,False,19.7,False,26.47
469,328.847,22.067,57.32,12134.03,44.835,3429.0,66.08,(-5-3-15),[3272-27],Other/Random,28.93,"-5,-3,-15","32,72,-27",False,22.07,False,33.6,False,30.05,False,27.55
470,187.221,24.369,155.95,12175.5,13.5,72.0,9.57,(419),[-3-122],Other/Random,27.6,"4,1,9","-3,-12,2",False,24.37,False,37.61,False,17.71,False,31.48
471,316.543,6.702,82.07,12878.71,42.107,2025.0,50.78,(001),[110],Rotated Cube {001}<110>,9.26,"0,0,1","1,1,0",True,6.7,False,48.04,False,39.04,True,9.24
472,25.641,49.316,316.79,16502.0,26.706,918.0,34.19,(-2-1-2),[10-1],Other/Random,31.91,"-2,-1,-2","1,0,-1",False,46.87,False,16.15,False,31.76,True,14.46
473,141.695,27.577,225.84,865.06,28.941,765.0,31.21,(-6-5-15),[-1-93],Other/Random,28.57,"-6,-5,-15","-1,-9,3",False,27.58,False,27.48,False,19.81,False,25.83
474,186.007,14.94,164.34,1371.94,56.867,5058.0,80.25,(001),[100],Other/Random,17.77,"0,0,1","1,0,0",True,14.94,False,43.83,True,9.97,False,36.04
475,160.06,14.252,187.83,3255.12,58.365,5481.0,83.54,(001),[100],Other/Random,18.68,"0,0,1","1,0,0",True,14.25,False,42.13,True,12.49,False,32.7
476,351.803,33.094,42.65,3850.19,27.0,342.0,20.87,(-45-8-72),[3663-28],Other/Random,34.69,"-45,-8,-72","36,63,-28",False,33.09,False,32.79,False,36.01,False,26.48
477,1.416,36.959,9.96,4325.2,51.93,3456.0,66.33,(110),[001],Goss {110}<001>,13.68,"1,1,0","0,0,1",False,36.96,False,35.22,True,11.12,False,36.03
478,334.435,18.726,42.23,4359.3,23.1,180.0,15.14,(-2-1-7),[1863-14],Other/Random,25.02,"-2,-1,-7","18,63,-14",False,18.73,False,37.44,False,19.5,False,32.15
479,2.886,31.381,355.48,5618.06,41.943,1413.0,42.42,(110),[001],Goss {110}<001>,13.91,"1,1,0","0,0,1",False,31.38,False,36.07,True,2.55,False,42.66
480,58.927,54.699,315.28,6348.12,40.68,2475.0,56.14,(1-11),[-36-2545],Other/Random,35.45,"1,-1,1","-36,-25,45",False,45.65,True,11.36,False,44.36,False,24.27
481,186.168,35.056,185.86,6696.81,52.854,6525.0,91.15,(45763),[100],Other/Random,15.05,"45,7,63","1,0,0",False,35.06,False,33.08,True,11.47,False,34.18
482,318.165,30.817,59.55,7630.99,38.663,801.0,31.94,(-20-18-45),[14-2],Other/Random,33.04,"-20,-18,-45","1,4,-2",False,30.82,False,24.01,False,29.38,False,21.8
483,12.303,26.479,0.33,7731.17,24.771,315.0,20.03,(9218),[100],Other/Random,22.36,"9,2,18","1,0,0",False,26.48,False,34.6,True,12.6,False,32.4
484,161.143,45.613,223.51,7903.34,34.66,927.0,34.36,(-3-1-3),[-7-2816],Other/Random,32.96,"-3,-1,-3","-7,-28,16",False,45.61,False,21.93,False,32.65,False,19.39
485,38.562,44.206,311.9,9262.83,25.043,207.0,16.23,(1-11),[10-1],Other/Random,33.42,"1,-1,1","1,0,-1",False,44.21,True,11.6,False,31.26,True,13.74
486,230.001,24.176,113.38,12359.67,24.667,324.0,20.31,(-7-6-21),[287-12],Other/Random,29.27,"-7,-6,-21","28,7,-12",False,24.18,False,30.7,False,26.29,False,25.87
487,347.393,21.44,44.6,13703.37,55.196,4131.0,72.52,(-27-8-72),[47-2],Other/Random,25.04,"-27,-8,-72","4,7,-2",False,21.44,False,37.87,False,33.12,False,21.04
488,350.945,31.826,44.14,15944.33,79.608,11210.0,119.49,(-45-8-72),[2745-20],Other/Random,33.3,"-45,-8,-72","27,45,-20",False,31.83,False,32.95,False,36.7,False,25.8
489,334.047,18.173,67.71,16211.41,54.029,4698.0,77.34,(-2-1-7),[3035-14],Other/Random,18.46,"-2,-1,-7","30,35,-14",False,18.17,False,37.88,False,43.47,False,17.3
490,139.15,49.159,212.46,16556.31,44.487,2736.0,59.02,(111),[3-94],Other/Random,30.14,"1,1,1","3,-9,4",False,49.16,True,6.46,False,29.79,False,25.74
491,307.44,47.246,53.34,1876.15,47.406,1863.0,48.7,(-1-11),[101],Other/Random,28.69,"-1,-1,1","1,0,1",False,47.25,True,9.51,False,37.31,True,11.79
492,180.845,33.493,186.92,1915.03,31.702,603.0,27.71,(110),[001],Goss {110}<001>,13.78,"1,1,0","0,0,1",False,33.49,False,36.41,True,7.64,False,38.54
493,175.395,10.12,164.02,3213.79,32.925,720.0,30.28,(001),[3-80],Other/Random,22.91,"0,0,1","3,-8,0",True,10.12,False,47.34,False,20.53,False,24.8
494,310.591,14.875,50.62,4213.71,54.593,3051.0,62.33,(001),[100],Cube {001}<100>,14.92,"0,0,1","1,0,0",True,14.87,False,39.92,True,11.45,False,33.56
495,44.659,54.794,326.49,5882.88,28.68,450.0,23.94,(1-11),[5-94],Other/Random,35.25,"1,-1,1","5,-9,4",False,54.47,True,0.28,False,35.23,False,26.29
496,324.9,21.066,62.31,6461.21,41.528,1602.0,45.16,(-3-2-9),[48-3],Other/Random,27.51,"-3,-2,-9","4,8,-3",False,21.07,False,34.12,False,31.21,False,26.63
497,344.801,20.106,23.36,7769.13,38.936,1683.0,46.29,(-3-1-9),[100],Other/Random,21.68,"-3,-1,-9","1,0,0",False,20.11,False,38.21,True,10.41,False,37.64
498,293.485,51.119,49.46,9042.12,46.371,2304.0,54.16,(-49-24-56),[-6-47],Other/Random,30.73,"-49,-24,-56","-6,-4,7",False,44.44,False,17.5,False,45.85,False,24.38
499,176.614,24.417,196.35,11131.7,59.709,6768.0,92.83,(-40-9),[100],Other/Random,24.66,"-4,0,-9","1,0,0",False,24.42,False,38.92,True,13.34,False,34.01
500,195.028,42.719,144.09,11427.13,53.471,612.0,27.91,(32936),[-2-94],Other/Random,27.18,"32,9,36","-2,-9,4",False,42.72,False,25.31,False,26.62,False,24.01
501,157.384,25.672,228.53,11860.29,21.857,63.0,8.96,(-20-9-45),[-24-5621],Other/Random,31.89,"-20,-9,-45","-24,-56,21",False,25.67,False,32.07,False,29.42,False,28.76
502,34.032,44.248,315.22,12177.89,26.676,333.0,20.59,(1-11),[07-4],Other/Random,31.08,"1,-1,1","0,7,-4",False,44.25,True,13.37,False,29.47,False,15.6
503,335.328,36.573,53.3,16422.98,64.184,11220.0,119.54,(-2-1-3),[25-3],Other/Random,38.77,"-2,-1,-3","2,5,-3",False,36.57,False,23.09,False,35.72,False,24.23
504,163.251,44.587,224.85,793.77,72.089,7272.0,96.22,(-56-18-63),[-5-159],Other/Random,34.91,"-56,-18,-63","-5,-15,9",False,44.59,False,23.64,False,34.55,False,21.18
505,158.659,44.833,226.0,1299.4,55.706,2880.0,60.56,(-64-27-72),[-5-2012],Other/Random,34.19,"-64,-27,-72","-5,-20,12",False,44.83,False,20.49,False,33.63,False,18.66
506,166.926,13.179,173.15,1439.2,57.166,3258.0,64.41,(001),[3-80],Other/Random,23.85,"0,0,1","3,-8,0",True,13.18,False,43.93,False,19.8,False,25.3
507,150.674,27.817,224.16,1765.0,23.0,81.0,10.16,(-16-9-36),[-3-155],Other/Random,31.27,"-16,-9,-36","-3,-15,5",False,27.82,False,28.66,False,21.99,False,27.68
508,306.498,57.621,35.97,1846.81,53.883,1611.0,45.29,(-1-11),[-16-1524],Other/Random,42.8,"-1,-1,1","-16,-15,24",False,47.24,True,7.63,False,42.76,False,29.55
509,149.321,40.785,221.71,5493.42,52.933,3213.0,63.96,(-27-16-36),[-2-189],Other/Random,28.34,"-27,-16,-36","-2,-18,9",False,40.78,False,17.46,False,25.96,False,19.42
510,15.227,16.267,334.93,6069.98,54.58,3447.0,66.25,(18763),[100],Other/Random,19.0,"18,7,63","1,0,0",False,16.27,False,41.17,True,11.24,False,36.6
511,11.336,45.192,321.28,7270.77,32.318,198.0,15.88,(515),[26-3],Other/Random,31.71,"5,1,5","2,6,-3",False,45.19,False,27.25,False,31.61,False,23.65
512,303.149,13.08,74.49,7402.46,43.895,684.0,29.51,(001),[-9-32],Other/Random,21.93,"0,0,1","-9,-3,2",True,13.08,False,41.99,False,21.24,False,30.27
513,164.414,35.116,212.3,7975.64,54.699,2394.0,55.21,(-10-3-15),[-3-155],Other/Random,24.63,"-10,-3,-15","-3,-15,5",False,35.12,False,28.19,False,21.31,False,28.82
514,41.879,48.203,320.25,9242.17,34.962,1197.0,39.04,(1-11),[-29-5],Other/Random,31.92,"1,-1,1","-2,9,-5",False,48.2,True,6.97,False,31.02,False,19.43
515,46.524,50.576,320.59,9469.59,50.087,2277.0,53.84,(1-11),[-1559],Other/Random,35.14,"1,-1,1","-15,5,9",False,50.58,True,4.33,False,34.5,False,21.63
516,34.859,57.314,310.8,11443.54,36.205,792.0,31.76,(1-11),[10-1],Other/Random,39.66,"1,-1,1","1,0,-1",False,46.32,True,8.79,False,39.66,True,5.81
517,1.52,22.871,24.67,11979.87,41.953,1152.0,38.3,(307),[-8183],Other/Random,29.53,"3,0,7","-8,18,3",False,22.87,False,40.34,False,26.08,False,22.48
518,13.868,22.507,313.0,12265.47,52.597,4734.0,77.64,(18545),[915-5],Other/Random,25.41,"18,5,45","9,15,-5",False,22.51,False,36.78,False,34.51,False,21.42
519,187.731,33.196,156.05,12790.8,50.565,2916.0,60.93,(619),[-2-92],Other/Random,21.96,"6,1,9","-2,-9,2",False,33.2,False,32.98,False,17.96,False,33.92
520,205.471,35.586,120.88,12976.41,44.223,1737.0,47.03,(14621),[-5-96],Other/Random,37.3,"14,6,21","-5,-9,6",False,35.59,False,23.46,False,40.22,False,26.74
