Repository: cmllezr/NOES-Onto

# NOES-Onto: Nonoriented Electrical Steel Ontology

NOES-Onto is an application-level ontology in the Materials Science and Engineering domain, focused on semantic modeling of **Process–Structure–Property (PSP)** dependencies of nonoriented electrical steels (NOES). It is built on the [Platform Material Digital Core Ontology (PMDco)](https://github.com/materialdigital/core-ontology) and developed with the [Ontology Development Kit (ODK)](https://github.com/INCATools/ontology-development-kit).

## What's in this repository

| Path | What it is |
|---|---|
| `src/ontology/` | ODK-managed editors' workspace.

File: texture inference/grain_texture_classification.csv (part 4 of 9)
grain_id,phi1,Phi,phi2,x,y,area,diameter,hkl,uvw,nearest_component,angle_to_nearest_component_deg,hkl_int,uvw_int,on_Lambda_fiber,Lambda_fiber_deviation_deg,on_Gamma_fiber,Gamma_fiber_deviation_deg,on_Eta_fiber,Eta_fiber_deviation_deg,on_Alpha_fiber,Alpha_fiber_deviation_deg
781,212.866,49.499,147.18,5544.09,105.047,4599.0,76.52,(-111),[3-188],Other/Random,26.38,"-1,1,1","3,-18,8",False,49.5,True,10.9,False,26.25,False,22.24
782,109.135,49.673,232.66,7399.2,70.2,135.0,13.11,(-8-3-9),[4027-45],Other/Random,28.38,"-8,-3,-9","40,27,-45",False,43.93,False,20.97,False,46.77,False,24.09
783,11.277,38.069,313.74,8644.29,66.429,63.0,8.96,(49963),[3563-36],Other/Random,39.09,"49,9,63","35,63,-36",False,38.07,False,29.16,False,37.88,False,29.18
784,335.262,31.551,42.96,8899.25,93.89,2124.0,52.0,(-20-9-36),[520-8],Other/Random,30.72,"-20,-9,-36","5,20,-8",False,31.55,False,26.77,False,24.81,False,26.62
785,50.993,46.435,308.55,9027.28,78.0,1269.0,40.2,(1-11),[10-1],Other/Random,29.67,"1,-1,1","1,0,-1",False,46.43,True,9.5,False,35.8,True,13.04
786,156.971,18.31,228.58,9495.86,102.029,4689.0,77.27,(-16-7-56),[-16-369],Other/Random,26.65,"-16,-7,-56","-16,-36,9",False,18.31,False,38.19,False,27.46,False,24.81
787,193.299,38.512,186.98,12101.3,80.571,882.0,33.51,(14318),[3-9-1],Other/Random,20.15,"14,3,18","3,-9,-1",False,38.51,False,27.83,False,19.25,False,26.56
788,320.573,1.413,9.15,12615.47,68.192,234.0,17.26,(001),[110],Rotated Cube {001}<110>,14.79,"0,0,1","1,1,0",True,1.41,False,53.33,False,30.28,True,14.72
789,304.781,11.684,71.6,12716.96,91.393,4302.0,74.01,(001),[-35-107],Other/Random,20.1,"0,0,1","-35,-10,7",True,11.68,False,43.27,False,19.39,False,30.85
790,318.146,37.273,50.47,12767.02,76.071,630.0,28.32,(-8-7-14),[09-5],Other/Random,32.04,"-8,-7,-14","0,9,-5",False,37.27,False,17.6,False,27.92,False,17.24
791,172.653,42.84,204.3,12980.58,87.447,2781.0,59.51,(-64-9-72),[-7-3510],Other/Random,19.79,"-64,-9,-72","-7,-35,10",False,42.84,False,30.36,False,19.52,False,30.2
792,205.524,14.738,174.68,13205.56,80.779,855.0,32.99,(001),[3-80],Other/Random,24.96,"0,0,1","3,-8,0",True,14.74,False,41.05,False,20.42,False,24.66
793,111.008,8.105,219.56,13537.81,114.138,8208.0,102.23,(001),[63-36-7],Other/Random,17.54,"0,0,1","63,-36,-7",True,8.11,False,47.41,False,30.12,False,16.11
794,193.166,18.371,179.72,14560.17,92.05,2529.0,56.75,(319),[100],Other/Random,22.41,"3,1,9","1,0,0",False,18.37,False,39.95,True,12.9,False,32.1
795,25.085,32.052,316.31,14632.67,130.729,11210.0,119.49,(16728),[520-8],Other/Random,31.06,"16,7,28","5,20,-8",False,32.05,False,26.27,False,25.43,False,26.13
796,12.149,29.748,319.68,16575.04,91.188,3114.0,62.97,(40972),[3272-27],Other/Random,34.08,"40,9,72","32,72,-27",False,29.75,False,32.69,False,30.28,False,27.68
797,176.753,13.734,219.15,17014.79,84.23,2466.0,56.03,(001),[110],Other/Random,16.46,"0,0,1","1,1,0",True,13.73,False,45.13,False,36.0,True,13.11
798,120.178,39.917,206.09,17176.39,71.595,333.0,20.59,(537),[40-32-15],Other/Random,41.41,"5,3,7","40,-32,-15",False,39.92,False,18.32,False,42.01,False,17.35
799,357.324,7.982,20.2,17190.79,71.526,171.0,14.76,(001),[130],Other/Random,19.24,"0,0,1","1,3,0",True,7.98,False,49.04,False,17.55,False,27.78
800,62.77,51.817,315.39,641.65,80.162,612.0,27.91,(1-11),[-35-2745],Other/Random,34.37,"1,-1,1","-35,-27,45",False,45.66,True,14.51,False,44.62,False,26.67
801,232.501,52.5,120.99,1661.12,82.315,801.0,31.94,(-111),[101],Other/Random,29.44,"-1,1,1","1,0,1",False,50.99,True,6.44,False,43.33,True,5.55
802,24.825,26.855,309.94,2630.18,69.273,99.0,11.23,(429),[25-2],Other/Random,33.24,"4,2,9","2,5,-2",False,26.86,False,30.54,False,29.56,False,30.29
803,332.343,9.915,23.54,2778.0,93.223,1692.0,46.41,(001),[100],Cube {001}<100>,10.73,"0,0,1","1,0,0",True,9.91,False,45.34,True,5.93,False,40.73
804,6.063,19.304,325.98,2812.12,90.629,945.0,34.69,(103),[510-2],Other/Random,25.7,"1,0,3","5,10,-2",False,19.3,False,40.99,False,28.36,False,21.31
805,173.546,39.935,207.06,2904.86,72.857,63.0,8.96,(-15-2-18),[-3-124],Other/Random,23.26,"-15,-2,-18","-3,-12,4",False,39.93,False,31.5,False,22.47,False,30.69
806,166.53,41.978,214.09,4777.39,104.742,4815.0,78.3,(-35-8-40),[-14-6327],Other/Random,26.14,"-35,-8,-40","-14,-63,27",False,41.98,False,26.53,False,25.52,False,25.42
807,298.527,51.016,46.39,5176.47,88.0,1782.0,47.63,(-1-11),[-7-59],Other/Random,32.59,"-1,-1,1","-7,-5,9",False,46.93,True,13.63,False,43.15,False,23.95
808,26.265,41.205,310.48,5764.84,86.819,2826.0,59.98,(562772),[1035-21],Other/Random,35.15,"56,27,72","10,35,-21",False,41.2,False,19.31,False,33.34,False,19.09
809,49.733,51.513,309.93,6946.2,83.364,1062.0,36.77,(1-11),[10-1],Other/Random,32.81,"1,-1,1","1,0,-1",False,51.51,True,4.97,False,38.83,True,12.77
810,159.36,41.023,224.59,7206.31,102.973,6579.0,91.52,(-28-10-35),[-18-6335],Other/Random,32.76,"-28,-10,-35","-18,-63,35",False,41.02,False,22.51,False,31.45,False,21.71
811,100.924,26.244,237.28,9093.3,72.6,90.0,10.7,(9218),[9-4-4],Other/Random,30.76,"9,2,18","9,-4,-4",False,26.24,False,35.23,False,32.5,False,29.48
812,141.339,44.609,225.97,10011.03,119.944,10650.0,116.43,(111),[10-1],Other/Random,32.35,"1,1,1","1,0,-1",False,44.61,True,11.21,False,30.4,True,14.78
813,124.109,6.157,254.33,10647.37,121.711,10370.0,114.9,(001),[93-1],Other/Random,19.43,"0,0,1","9,3,-1",True,6.16,False,48.7,False,19.25,False,27.25
814,327.908,38.486,53.48,12024.41,87.193,1260.0,40.05,(-14-9-21),[520-12],Other/Random,36.51,"-14,-9,-21","5,20,-12",False,38.49,False,18.7,False,33.03,False,18.83
815,30.452,19.49,352.34,14216.65,104.673,2313.0,54.27,(12742),[-370],Other/Random,29.47,"12,7,42","-3,7,0",False,19.49,False,36.1,False,23.36,False,21.92
816,318.59,44.484,59.88,14776.34,72.267,405.0,22.71,(-1-11),[101],Other/Random,34.1,"-1,-1,1","1,0,1",False,44.48,True,10.61,False,38.32,True,10.48
817,26.506,47.247,318.86,15714.0,67.5,36.0,6.77,(212),[19-5],Other/Random,29.54,"2,1,2","1,9,-5",False,47.25,False,16.16,False,29.16,False,16.45
818,338.187,38.123,48.16,15735.17,110.777,4833.0,78.44,(-5-2-7),[39-5],Other/Random,35.41,"-5,-2,-7","3,9,-5",False,38.12,False,23.43,False,33.17,False,23.49
819,331.621,46.191,59.99,15772.33,100.824,918.0,34.19,(-16-9-18),[1435-30],Other/Random,44.56,"-16,-9,-18","14,35,-30",False,46.19,False,15.36,False,43.53,False,17.35
820,347.054,14.677,8.3,1629.95,96.485,2448.0,55.83,(001),[100],Other/Random,15.39,"0,0,1","1,0,0",True,14.68,False,42.79,True,5.34,False,40.13
821,159.136,15.829,178.33,2622.02,100.909,3168.0,63.51,(-9-4-36),[2-50],Other/Random,27.42,"-9,-4,-36","2,-5,0",False,15.83,False,40.65,False,22.48,False,22.53
822,1.675,15.803,340.73,4539.27,97.984,1647.0,45.79,(207),[1863-7],Other/Random,23.61,"2,0,7","18,63,-7",False,15.8,False,44.17,False,17.66,False,28.51
823,37.104,25.441,296.7,5592.56,94.447,1026.0,36.14,(211656),[49-4],Other/Random,31.54,"21,16,56","4,9,-4",False,25.44,False,29.68,False,32.33,False,29.67
824,329.8,5.088,14.51,5973.43,89.571,1134.0,38.0,(001),[-270],Other/Random,16.49,"0,0,1","-2,7,0",True,5.09,False,49.83,False,15.79,False,29.28
825,325.614,24.329,63.37,6020.36,101.483,3501.0,66.77,(-3-2-8),[918-8],Other/Random,29.06,"-3,-2,-8","9,18,-8",False,24.33,False,31.05,False,33.91,False,27.97
826,229.363,52.479,142.34,6094.78,94.258,2061.0,51.23,(-111),[45-20-27],Other/Random,37.45,"-1,1,1","45,-20,-27",False,52.48,True,4.17,False,37.06,False,24.92
827,177.21,13.161,163.52,6346.4,98.647,3132.0,63.15,(001),[3-9-1],Other/Random,23.3,"0,0,1","3,-9,-1",True,13.16,False,45.58,False,19.21,False,26.38
828,312.195,5.767,80.69,8255.43,117.126,7947.0,100.59,(001),[110],Rotated Cube {001}<110>,13.41,"0,0,1","1,1,0",True,5.77,False,48.98,False,33.27,True,13.41
829,0.196,14.902,4.67,8500.0,92.531,1440.0,42.82,(001),[100],Other/Random,15.67,"0,0,1","1,0,0",True,14.9,False,45.02,True,4.86,False,40.31
830,329.343,20.533,53.63,8630.3,91.336,1071.0,36.93,(-5-3-15),[924-8],Other/Random,30.03,"-5,-3,-15","9,24,-8",False,20.53,False,35.1,False,26.54,False,28.66
831,142.161,25.329,181.19,8672.9,95.845,2610.0,57.65,(-21-16-56),[1-10],Other/Random,26.65,"-21,-16,-56","1,-1,0",False,25.33,False,29.72,False,36.77,True,8.25
832,327.424,41.315,53.14,12071.25,79.625,648.0,28.72,(-3-2-4),[1672-45],Other/Random,36.55,"-3,-2,-4","16,72,-45",False,41.31,False,16.25,False,34.0,False,16.31
833,17.808,43.881,316.2,12896.35,130.753,8442.0,103.68,(561863),[27-4],Other/Random,33.4,"56,18,63","2,7,-4",False,43.88,False,23.14,False,32.89,False,21.09
834,194.209,18.93,170.99,13986.13,88.714,1134.0,38.0,(319),[100],Other/Random,19.62,"3,1,9","1,0,0",False,18.93,False,39.32,True,6.38,False,39.41
835,330.663,23.094,20.22,15042.02,118.422,5850.0,86.3,(-15-8-40),[100],Other/Random,24.81,"-15,-8,-40","1,0,0",False,23.09,False,32.92,True,13.15,False,35.15
836,337.422,28.576,5.41,15143.29,128.215,15300.0,139.57,(-5-2-10),[-130],Other/Random,24.67,"-5,-2,-10","-1,3,0",False,28.58,False,29.77,False,18.0,False,27.29
837,330.925,33.925,62.03,15540.24,83.019,468.0,24.41,(-9-5-15),[4072-45],Other/Random,35.94,"-9,-5,-15","40,72,-45",False,33.92,False,23.47,False,40.0,False,27.1
838,24.086,39.626,318.11,16801.04,104.242,3987.0,71.25,(9412),[210-5],Other/Random,29.29,"9,4,12","2,10,-5",False,39.63,False,21.39,False,27.19,False,21.55
839,44.103,47.432,316.63,254.75,98.017,3186.0,63.69,(1-11),[-15-3],Other/Random,33.71,"1,-1,1","-1,5,-3",False,47.43,True,7.34,False,32.3,False,17.19
840,330.711,11.894,47.38,430.4,85.933,810.0,32.11,(001),[26-1],Other/Random,21.62,"0,0,1","2,6,-1",True,11.89,False,43.37,False,19.47,False,28.77
841,265.861,11.749,97.92,484.27,102.826,3204.0,63.87,(001),[100],Cube {001}<100>,12.34,"0,0,1","1,0,0",True,11.75,False,46.29,True,12.28,False,33.54
842,305.633,25.666,44.02,2352.07,83.133,405.0,22.71,(141035),[-1234],Other/Random,27.64,"14,10,35","-12,3,4",False,25.67,False,29.62,False,21.87,False,29.65
843,220.414,45.967,118.25,3085.09,98.568,1062.0,36.77,(-111),[101],Other/Random,35.61,"-1,1,1","1,0,1",False,45.97,True,9.45,False,40.77,True,10.48
844,43.435,16.228,311.62,3161.99,102.397,5445.0,83.26,(10945),[100],Other/Random,16.96,"10,9,45","1,0,0",False,16.23,False,38.52,True,12.63,False,33.1
845,34.399,15.813,342.8,3311.7,78.8,270.0,18.54,(4318),[-39-1],Other/Random,23.32,"4,3,18","-3,9,-1",False,15.81,False,39.27,False,18.38,False,27.55
846,321.57,49.833,54.35,5257.0,73.0,27.0,5.86,(-1-11),[101],Other/Random,37.64,"-1,-1,1","1,0,1",False,49.83,True,7.14,False,38.52,True,7.12
847,227.881,12.502,102.32,7705.08,84.538,351.0,21.14,(001),[2816-7],Other/Random,19.66,"0,0,1","28,16,-7",True,12.5,False,42.25,False,31.72,False,19.63
848,226.206,54.781,145.58,8082.9,78.3,270.0,18.54,(-111),[3628-63],Other/Random,36.31,"-1,1,1","36,28,-63",False,53.86,True,0.99,False,36.27,False,26.28
849,50.349,2.942,336.01,9112.81,94.737,1539.0,44.27,(001),[-210],Other/Random,18.87,"0,0,1","-2,1,0",True,2.94,False,51.81,False,26.41,False,18.65
850,140.615,41.415,230.44,9285.58,86.89,981.0,35.34,(111),[10-1],Other/Random,34.12,"1,1,1","1,0,-1",False,41.41,True,13.95,False,30.78,True,14.51
851,120.259,41.974,239.87,9352.08,89.094,477.0,24.64,(749),[10-1],Other/Random,22.34,"7,4,9","1,0,-1",False,41.97,False,16.8,False,36.07,True,11.31
852,64.528,22.368,313.04,10763.68,112.884,5274.0,81.95,(-9-4-24),[-562116],Other/Random,28.37,"-9,-4,-24","-56,21,16",False,22.37,False,34.23,False,25.35,False,29.64
853,148.151,50.014,226.07,11915.67,105.336,6750.0,92.71,(111),[10-1],Other/Random,33.87,"1,1,1","1,0,-1",False,49.39,True,11.42,False,33.54,True,11.6
854,336.02,4.744,39.96,12617.93,87.744,1089.0,37.24,(001),[270],Other/Random,16.66,"0,0,1","2,7,0",True,4.74,False,50.33,False,16.17,False,29.26
855,339.186,41.517,46.52,12934.96,77.192,234.0,17.26,(-5-2-6),[721-12],Other/Random,34.45,"-5,-2,-6","7,21,-12",False,41.52,False,22.18,False,33.25,False,21.34
856,99.551,25.742,268.48,13087.41,90.818,1287.0,40.48,(9218),[142-7],Other/Random,20.97,"9,2,18","14,2,-7",False,25.74,False,36.01,False,26.83,False,20.28
857,147.452,27.231,229.93,13169.54,89.289,1215.0,39.33,(-3-2-7),[-2-83],Other/Random,32.22,"-3,-2,-7","-2,-8,3",False,27.23,False,28.58,False,24.67,False,27.11
858,19.697,48.607,324.94,16572.0,75.75,108.0,11.73,(-64-27-72),[9-18-2],Other/Random,26.03,"-64,-27,-72","9,-18,-2",False,45.07,False,20.69,False,26.02,False,19.92
859,201.323,9.601,165.04,298.1,89.419,837.0,32.65,(001),[100],Cube {001}<100>,11.51,"0,0,1","1,0,0",True,9.6,False,46.05,True,7.01,False,38.5
860,192.083,48.265,132.22,618.23,87.968,837.0,32.65,(-8-2-9),[-456328],Other/Random,40.51,"-8,-2,-9","-45,63,28",False,43.14,False,26.39,False,40.51,False,21.82
861,333.287,27.165,14.74,2401.45,101.774,3231.0,64.14,(-4-2-9),[-28-1],Other/Random,24.52,"-4,-2,-9","-2,8,-1",False,27.16,False,29.82,False,15.07,False,32.09
862,199.868,42.478,132.82,2500.97,107.296,4104.0,72.29,(18721),[-5-159],Other/Random,35.52,"18,7,21","-5,-15,9",False,42.48,False,22.33,False,34.6,False,21.21
863,317.846,50.108,49.86,3411.41,106.386,2124.0,52.0,(-1-11),[101],Other/Random,35.78,"-1,-1,1","1,0,1",False,50.11,True,5.15,False,36.2,True,9.82
864,39.798,36.84,310.61,3699.21,98.179,1512.0,43.88,(8714),[218-9],Other/Random,32.69,"8,7,14","2,18,-9",False,36.84,False,18.27,False,27.25,False,18.11
865,122.043,48.906,217.04,5140.5,88.613,720.0,30.28,(111),[40-25-24],Other/Random,38.59,"1,1,1","40,-25,-24",False,48.91,True,11.72,False,40.61,False,29.93
866,24.362,27.745,329.45,5270.61,83.87,621.0,28.12,(9418),[100],Other/Random,24.6,"9,4,18","1,0,0",False,27.74,False,29.92,True,14.05,False,31.43
867,156.556,29.921,210.09,5431.98,85.263,342.0,20.87,(-5-2-9),[100],Other/Random,23.37,"-5,-2,-9","1,0,0",False,29.92,False,28.46,True,14.83,False,30.64
868,199.233,19.528,197.98,7990.64,90.238,909.0,34.02,(319),[110],Other/Random,21.01,"3,1,9","1,1,0",False,19.53,False,37.82,False,36.66,True,10.56
869,217.863,39.49,176.54,8337.93,134.441,6714.0,92.46,(436),[110],Other/Random,35.79,"4,3,6","1,1,0",False,39.49,False,16.1,False,35.25,True,10.05
870,345.483,19.366,23.35,8465.6,86.864,594.0,27.5,(-3-1-9),[100],Other/Random,21.27,"-3,-1,-9","1,0,0",False,19.37,False,38.92,True,10.73,False,38.0
871,212.663,35.905,165.55,8946.32,97.857,2196.0,52.88,(325),[9-244],Other/Random,25.19,"3,2,5","9,-24,4",False,35.9,False,20.7,False,22.44,False,25.47
872,351.758,20.875,37.57,9054.12,122.037,6561.0,91.4,(-30-8),[24-1],Other/Random,26.05,"-3,0,-8","2,4,-1",False,20.88,False,39.42,False,29.99,False,21.45
873,24.704,20.671,359.74,9217.05,102.227,2142.0,52.22,(216),[-490],Other/Random,29.07,"2,1,6","-4,9,0",False,20.67,False,35.85,False,24.46,False,20.54
874,341.779,4.232,35.64,9560.27,104.076,2133.0,52.11,(001),[130],Other/Random,17.92,"0,0,1","1,3,0",True,4.23,False,50.98,False,17.51,False,27.76
875,154.486,17.745,216.53,10461.35,91.775,1080.0,37.08,(-2-1-7),[100],Other/Random,20.86,"-2,-1,-7","1,0,0",False,17.74,False,38.33,True,14.22,False,35.54
876,8.043,39.595,336.89,11659.06,84.176,153.0,13.96,(15218),[212-3],Other/Random,18.76,"15,2,18","2,12,-3",False,39.59,False,30.6,False,17.63,False,31.7
877,331.73,41.687,43.78,12052.21,96.457,945.0,34.69,(-49-27-63),[18-4],Other/Random,30.12,"-49,-27,-63","1,8,-4",False,41.69,False,17.97,False,28.28,False,18.55
878,298.588,33.77,93.27,13600.85,116.493,3726.0,68.88,(9515),[-40-2532],Other/Random,33.11,"9,5,15","-40,-25,32",False,33.77,False,23.75,False,45.46,False,27.33
879,331.115,53.435,49.69,14790.0,78.0,27.0,5.86,(-1-11),[101],Other/Random,38.24,"-1,-1,1","1,0,1",False,45.31,True,13.1,False,38.2,True,8.59
880,22.538,41.155,317.45,15589.65,124.13,8127.0,101.72,(12515),[418-9],Other/Random,30.34,"12,5,15","4,18,-9",False,41.16,False,21.37,False,28.89,False,20.96
881,14.513,42.418,315.56,15621.13,90.025,1098.0,37.39,(829),[1435-20],Other/Random,35.42,"8,2,9","14,35,-20",False,42.42,False,25.73,False,34.84,False,23.89
882,152.276,52.611,218.9,16174.25,110.888,4338.0,74.32,(111),[-470],Other/Random,29.97,"1,1,1","-4,7,0",False,45.31,True,14.06,False,29.97,False,15.12
883,167.324,16.415,221.86,17008.06,128.74,10710.0,116.77,(-18-7-63),[-5-92],Other/Random,22.76,"-18,-7,-63","-5,-9,2",False,16.42,False,41.51,False,29.88,False,20.09
884,351.216,42.67,40.42,17242.18,117.286,3492.0,66.68,(-56-9-63),[2763-35],Other/Random,34.67,"-56,-9,-63","27,63,-35",False,42.67,False,29.43,False,34.39,False,26.59
885,210.198,28.288,122.54,847.06,116.294,3555.0,67.28,(281863),[-8-189],Other/Random,33.29,"28,18,63","-8,-18,9",False,28.29,False,28.05,False,33.04,False,28.93
886,6.889,14.277,345.15,1314.84,103.869,1791.0,47.75,(001),[100],Other/Random,16.34,"0,0,1","1,0,0",True,14.28,False,44.11,True,8.34,False,37.63
887,190.394,35.437,139.05,1389.6,102.499,3033.0,62.14,(40756),[-4-94],Other/Random,34.92,"40,7,56","-4,-9,4",False,35.44,False,30.68,False,32.94,False,29.72
888,335.425,8.105,16.57,1677.81,100.378,666.0,29.12,(001),[100],Cube {001}<100>,11.39,"0,0,1","1,0,0",True,8.1,False,47.2,True,8.48,False,36.9
889,220.654,50.417,137.0,1866.81,103.609,1728.0,46.91,(-111),[4-2415],Other/Random,33.66,"-1,1,1","4,-24,15",False,50.42,True,5.53,False,33.07,False,15.38
890,327.501,53.239,44.09,3458.05,108.483,2070.0,51.34,(-1-11),[101],Other/Random,34.0,"-1,-1,1","1,0,1",False,47.49,True,10.21,False,33.95,True,11.27
891,22.172,50.365,318.97,3492.04,101.494,747.0,30.84,(-40-18-45),[24-40-5],Other/Random,31.07,"-40,-18,-45","24,-40,-5",False,44.51,False,18.59,False,31.06,False,15.59
892,238.215,7.584,96.59,5467.29,112.913,5364.0,82.64,(001),[6328-9],Other/Random,21.19,"0,0,1","63,28,-9",True,7.58,False,47.37,False,26.17,False,21.19
893,15.296,37.97,355.96,6741.19,115.22,4095.0,72.21,(110),[001],Goss {110}<001>,14.38,"1,1,0","0,0,1",False,37.97,False,26.94,True,12.36,False,32.97
894,39.349,21.397,338.52,7408.12,103.395,1800.0,47.87,(8728),[-721-3],Other/Random,27.81,"8,7,28","-7,21,-3",False,21.4,False,33.49,False,20.65,False,26.82
895,341.839,11.206,42.7,8443.74,128.629,7425.0,97.23,(001),[2863-9],Other/Random,23.3,"0,0,1","28,63,-9",True,11.21,False,44.93,False,25.09,False,22.28
896,341.017,14.174,47.07,9172.98,101.365,2340.0,54.58,(001),[510-2],Other/Random,22.03,"0,0,1","5,10,-2",True,14.17,False,42.32,False,28.96,False,20.49
897,196.124,43.094,181.3,10232.74,109.477,4770.0,77.93,(32936),[2-70],Other/Random,17.19,"32,9,36","2,-7,0",False,43.09,False,24.48,False,17.1,False,27.94
898,228.949,41.468,133.75,10359.41,99.464,1980.0,50.21,(-111),[45-9-25],Other/Random,30.91,"-1,1,1","45,-9,-25",False,41.47,True,13.58,False,30.42,False,18.56
899,224.285,54.44,121.71,11635.58,102.014,1962.0,49.98,(-111),[101],Other/Random,35.64,"-1,1,1","1,0,1",False,54.38,True,0.65,False,43.8,True,1.41
900,160.702,23.849,213.55,12176.82,110.628,1161.0,38.45,(-3-1-7),[-2-92],Other/Random,27.73,"-3,-1,-7","-2,-9,2",False,23.85,False,34.36,False,17.52,False,33.66
901,345.936,42.188,46.59,12297.6,79.8,45.0,7.57,(-63-16-72),[2045-27],Other/Random,37.7,"-63,-16,-72","20,45,-27",False,42.19,False,26.09,False,37.12,False,24.66
902,334.369,38.857,54.0,13448.31,104.034,2151.0,52.33,(-15-7-21),[1640-25],Other/Random,39.05,"-15,-7,-21","16,40,-25",False,38.86,False,21.12,False,36.63,False,22.13
903,302.337,15.015,38.11,14738.24,150.182,12340.0,125.34,(14963),[-2494],Other/Random,24.61,"14,9,63","-24,9,4",False,15.01,False,40.18,False,22.4,False,26.06
904,14.705,4.803,300.99,15253.89,96.129,1260.0,40.05,(001),[110],Rotated Cube {001}<110>,4.85,"0,0,1","1,1,0",True,4.8,False,50.63,False,44.37,True,4.19
905,356.344,38.268,320.6,17226.75,83.5,108.0,11.73,(-70-9),[-273620],Other/Random,38.32,"-7,0,-9","-27,36,20",False,38.27,False,33.6,False,42.32,False,24.59
906,68.258,15.708,277.26,1327.0,83.0,27.0,5.86,(-9-4-36),[-28-78],Other/Random,21.33,"-9,-4,-36","-28,-7,8",False,15.71,False,40.63,False,20.96,False,31.77
907,159.637,35.687,221.03,2581.73,102.775,1080.0,37.08,(-8-3-12),[-7-2812],Other/Random,29.96,"-8,-3,-12","-7,-28,12",False,35.69,False,25.59,False,26.78,False,25.57
908,250.171,16.887,123.98,4231.32,117.243,2997.0,61.77,(-18-7-63),[28-8-7],Other/Random,22.0,"-18,-7,-63","28,-8,-7",False,16.89,False,39.9,False,20.61,False,32.51
909,32.533,12.36,315.73,4503.69,99.184,1611.0,45.29,(001),[100],Other/Random,17.03,"0,0,1","1,0,0",True,12.36,False,42.72,True,13.98,False,34.88
910,159.391,51.828,226.36,4833.32,121.567,3618.0,67.87,(20924),[10-1],Other/Random,36.55,"20,9,24","1,0,-1",False,42.62,False,19.71,False,36.54,True,13.98
911,32.01,45.995,320.45,6604.82,93.689,549.0,26.44,(1-11),[02-1],Other/Random,28.18,"1,-1,1","0,2,-1",False,46.0,True,13.26,False,27.34,False,17.83
912,115.621,27.737,241.72,6661.35,120.994,4428.0,75.09,(9418),[9-1-4],Other/Random,23.82,"9,4,18","9,-1,-4",False,27.74,False,29.6,False,24.81,False,21.31
913,230.035,51.703,133.37,6931.54,116.027,3357.0,65.38,(-111),[7-2-5],Other/Random,34.23,"-1,1,1","7,-2,-5",False,51.7,True,5.04,False,38.15,False,16.37
914,179.044,41.209,139.71,6992.04,108.346,2655.0,58.14,(-70-8),[14-21-12],Other/Random,41.16,"-7,0,-8","14,-21,-12",False,41.21,False,34.81,False,41.01,False,27.56
915,124.333,2.674,270.94,8172.23,116.112,4923.0,79.17,(001),[110],Rotated Cube {001}<110>,10.09,"0,0,1","1,1,0",True,2.67,False,52.11,False,35.36,True,10.08
916,12.337,43.717,8.61,8989.05,105.806,1809.0,47.99,(40945),[-391],Other/Random,19.49,"40,9,45","-3,9,1",False,43.72,False,26.83,False,19.48,False,27.03
917,317.178,36.285,62.08,9259.59,95.591,594.0,27.5,(-10-9-18),[28-5],Other/Random,32.5,"-10,-9,-18","2,8,-5",False,36.28,False,18.51,False,34.15,False,17.26
918,161.378,21.864,209.9,9871.2,114.918,2970.0,61.49,(-3-1-8),[100],Other/Random,24.57,"-3,-1,-8","1,0,0",False,21.86,False,36.08,True,14.25,False,35.25
919,136.472,16.748,241.67,10851.01,114.513,4266.0,73.7,(-10-9-45),[-2-72],Other/Random,24.64,"-10,-9,-45","-2,-7,2",False,16.75,False,37.99,False,22.4,False,31.26
920,312.835,43.023,66.98,11246.23,107.508,2142.0,52.22,(-1-11),[101],Other/Random,30.63,"-1,-1,1","1,0,1",False,43.02,True,11.82,False,40.6,True,11.21
921,20.271,30.677,311.01,12669.16,90.692,351.0,21.14,(25945),[49-4],Other/Random,34.64,"25,9,45","4,9,-4",False,30.68,False,28.96,False,32.82,False,29.95
922,216.651,12.014,152.01,12785.22,111.493,2574.0,57.25,(001),[100],Cube {001}<100>,14.8,"0,0,1","1,0,0",True,12.01,False,42.87,True,10.75,False,36.19
923,325.987,48.287,51.54,14896.02,90.78,450.0,23.94,(-1-11),[101],Other/Random,37.08,"-1,-1,1","1,0,1",False,48.29,True,10.73,False,36.19,True,10.27
924,8.13,46.778,323.2,17194.73,98.14,1413.0,42.42,(-7-1-7),[3-6-2],Other/Random,31.71,"-7,-1,-7","3,-6,-2",False,43.83,False,29.38,False,31.71,False,24.47
925,49.319,3.968,285.55,146.49,106.108,2169.0,52.55,(001),[-9-41],Other/Random,20.26,"0,0,1","-9,-4,1",True,3.97,False,50.78,False,25.37,False,20.25
926,26.033,16.378,311.44,202.79,115.988,2934.0,61.12,(218),[1845-10],Other/Random,27.75,"2,1,8","18,45,-10",False,16.38,False,39.5,False,24.45,False,26.45
927,146.9,38.141,230.54,918.19,116.558,3483.0,66.59,(-14-9-21),[-9-4525],Other/Random,34.02,"-14,-9,-21","-9,-45,25",False,38.14,False,18.65,False,30.23,False,18.54
928,151.373,9.981,198.53,1152.27,95.318,198.0,15.88,(001),[100],Cube {001}<100>,14.19,"0,0,1","1,0,0",True,9.98,False,45.22,True,10.82,False,34.77
929,324.479,48.847,42.7,2014.07,138.813,6111.0,88.21,(-1-11),[101],Other/Random,31.55,"-1,-1,1","1,0,1",False,48.85,True,9.48,False,30.97,True,14.68
930,164.076,22.01,174.74,2071.2,114.419,2961.0,61.4,(-18-5-45),[3-80],Other/Random,30.46,"-18,-5,-45","3,-8,0",False,22.01,False,36.61,False,20.89,False,24.27
931,325.113,56.393,45.1,2928.16,88.737,171.0,14.76,(-1-11),[101],Other/Random,36.56,"-1,-1,1","1,0,1",False,46.91,True,8.5,False,36.56,True,9.89
932,146.124,48.311,212.17,3102.4,108.278,873.0,33.34,(111),[9-4520],Other/Random,26.09,"1,1,1","9,-45,20",False,48.31,True,10.81,False,25.82,False,23.41
933,182.044,16.538,220.47,3220.35,128.572,3915.0,70.6,(207),[110],Other/Random,16.72,"2,0,7","1,1,0",False,16.54,False,43.65,False,42.43,True,11.26
934,348.103,7.274,28.08,3331.95,127.021,3465.0,66.42,(001),[1863-7],Other/Random,17.73,"0,0,1","18,63,-7",True,7.27,False,48.75,False,16.34,False,29.19
935,31.209,50.436,316.95,3480.69,90.0,117.0,12.21,(1-11),[10-1],Other/Random,31.96,"1,-1,1","1,0,-1",False,48.75,True,11.75,False,31.76,True,13.25
936,24.351,33.336,338.28,4311.0,87.0,27.0,5.86,(211035),[100],Other/Random,19.31,"21,10,35","1,0,0",False,33.34,False,25.55,True,13.13,False,33.65
937,329.958,36.658,58.22,4659.92,106.926,1332.0,41.18,(-5-3-8),[1640-25],Other/Random,40.21,"-5,-3,-8","16,40,-25",False,36.66,False,20.91,False,37.13,False,22.68
938,28.205,14.462,318.14,5695.88,118.089,2925.0,61.03,(001),[418-3],Other/Random,19.86,"0,0,1","4,18,-3",True,14.46,False,41.04,False,15.9,False,33.51
939,238.111,46.718,132.53,6123.55,103.537,738.0,30.65,(-111),[15-6-10],Other/Random,30.26,"-1,1,1","15,-6,-10",False,46.72,True,12.91,False,38.18,False,20.74
940,180.861,19.211,209.47,6193.58,119.403,7731.0,99.21,(103),[25-45-9],Other/Random,24.13,"1,0,3","25,-45,-9",False,19.21,False,42.44,False,30.28,False,18.5
941,227.393,53.983,131.57,7312.86,111.763,2691.0,58.53,(-111),[101],Other/Random,35.61,"-1,1,1","1,0,1",False,53.46,True,2.09,False,39.38,True,12.97
942,11.917,41.731,322.81,8083.17,92.333,324.0,20.31,(35840),[39-4],Other/Random,29.81,"35,8,40","3,9,-4",False,41.73,False,27.6,False,29.24,False,25.64
943,348.065,22.36,35.01,8835.02,120.585,5400.0,82.92,(-18-5-45),[38-2],Other/Random,31.22,"-18,-5,-45","3,8,-2",False,22.36,False,37.42,False,24.35,False,26.93
944,28.634,31.989,344.91,11004.45,103.447,1269.0,40.2,(351863),[-27-1],Other/Random,23.08,"35,18,63","-2,7,-1",False,31.99,False,25.22,False,17.59,False,30.21
945,323.573,56.604,48.08,11422.0,91.0,81.0,10.16,(-1-11),[101],Other/Random,38.69,"-1,-1,1","1,0,1",False,47.8,True,7.32,False,38.67,True,7.54
946,129.388,52.639,220.66,12219.31,134.368,6147.0,88.47,(111),[149-21],Other/Random,37.73,"1,1,1","14,9,-21",False,52.1,True,4.98,False,38.1,False,22.68
947,118.776,53.142,221.14,12251.52,95.091,891.0,33.68,(111),[98-12],Other/Random,37.47,"1,1,1","9,8,-12",False,45.47,True,13.2,False,44.89,False,29.17
948,111.005,49.218,215.49,12292.37,124.333,3969.0,71.09,(-64-27-72),[23-3],Other/Random,43.04,"-64,-27,-72","2,3,-3",False,45.02,False,19.62,False,49.77,False,26.1
949,130.06,4.929,238.89,12940.37,90.955,198.0,15.88,(001),[100],Cube {001}<100>,10.22,"0,0,1","1,0,0",True,4.93,False,49.83,True,9.8,False,36.36
950,21.624,4.955,308.68,13133.23,106.338,1917.0,49.4,(001),[3663-7],Other/Random,16.08,"0,0,1","36,63,-7",True,4.95,False,50.21,False,29.82,False,15.87
951,50.412,21.055,290.93,13734.42,110.862,783.0,31.57,(-8-7-28),[-24-89],Other/Random,28.06,"-8,-7,-28","-24,-8,9",False,21.06,False,33.82,False,25.92,False,29.16
952,141.522,52.088,217.73,13758.31,112.6,1755.0,47.27,(111),[-3663-14],Other/Random,31.58,"1,1,1","-36,63,-14",False,51.86,True,5.87,False,31.45,False,19.16
953,52.563,35.946,298.35,13943.52,110.99,2637.0,57.94,(-36-28-63),[10-1],Other/Random,25.58,"-36,-28,-63","1,0,-1",False,35.95,False,19.52,False,31.31,True,14.2
954,200.168,10.588,178.89,16280.93,121.104,7902.0,100.31,(001),[1-30],Other/Random,21.78,"0,0,1","1,-3,0",True,10.59,False,45.28,False,19.08,False,25.92
955,66.457,8.456,268.53,16865.32,128.737,7299.0,96.4,(001),[-18-83],Other/Random,21.69,"0,0,1","-18,-8,3",True,8.46,False,46.94,False,26.33,False,21.62
956,30.911,21.717,310.0,354.88,116.262,5418.0,83.06,(5315),[27-2],Other/Random,28.84,"5,3,15","2,7,-2",False,21.72,False,33.96,False,23.5,False,31.91
957,323.185,47.674,36.84,578.41,122.815,4221.0,73.31,(-1-11),[-16-3],Other/Random,28.67,"-1,-1,1","-1,6,-3",False,47.67,True,9.51,False,28.04,False,20.35
958,205.015,36.663,127.04,1052.51,148.423,10680.0,116.63,(213),[-14-3520],Other/Random,38.32,"2,1,3","-14,-35,20",False,36.66,False,22.88,False,35.25,False,23.87
959,8.359,40.655,345.82,1482.43,103.039,1143.0,38.15,(110),[001],Goss {110}<001>,10.75,"1,1,0","0,0,1",False,40.66,False,30.14,True,9.51,False,35.88
960,24.449,16.075,322.35,1593.0,101.512,387.0,22.2,(218),[418-3],Other/Random,20.77,"2,1,8","4,18,-3",False,16.07,False,39.96,False,15.49,False,34.15
961,143.087,56.519,230.85,2675.68,131.532,5481.0,83.54,(111),[10-1],Other/Random,40.45,"1,1,1","1,0,-1",False,48.17,True,6.91,False,40.38,True,5.13
962,322.889,22.125,18.54,2856.76,101.584,1557.0,44.52,(-4-3-12),[-38-1],Other/Random,28.81,"-4,-3,-12","-3,8,-1",False,22.12,False,32.92,False,20.96,False,26.01
963,211.017,56.602,126.55,2905.56,95.34,450.0,23.94,(-111),[101],Other/Random,42.43,"-1,1,1","1,0,1",False,44.32,True,11.69,False,42.42,True,4.96
964,48.718,49.362,307.36,3727.0,89.0,27.0,5.86,(1-11),[10-1],Other/Random,31.44,"1,-1,1","1,0,-1",False,49.36,True,6.12,False,37.87,True,10.05
965,1.116,23.618,357.99,4332.05,106.37,1242.0,39.77,(409),[100],Other/Random,21.42,"4,0,9","1,0,0",False,23.62,False,40.11,True,1.08,False,44.2
966,315.259,39.25,56.59,4400.89,126.364,4680.0,77.19,(-4-4-7),[101],Other/Random,30.42,"-4,-4,-7","1,0,1",False,39.25,False,15.49,False,32.21,True,13.65
967,86.74,10.4,256.35,5111.9,143.561,9648.0,110.83,(001),[-35-107],Other/Random,19.83,"0,0,1","-35,-10,7",True,10.4,False,47.32,False,19.81,False,29.51
968,348.452,47.311,43.8,6060.25,97.622,333.0,20.59,(40945),[25-40-16],Other/Random,36.78,"40,9,45","25,-40,-16",False,43.93,False,26.85,False,36.77,False,22.15
969,153.805,41.236,228.65,7041.93,118.048,2835.0,60.08,(-56-27-72),[-5-2012],Other/Random,34.44,"-56,-27,-72","-5,-20,12",False,41.24,False,19.33,False,32.65,False,19.04
970,194.361,31.22,124.89,7062.25,95.25,108.0,11.73,(21535),[-21-2816],Other/Random,31.5,"21,5,35","-21,-28,16",False,31.22,False,30.92,False,43.27,False,26.49
971,208.052,23.081,128.88,7363.75,114.912,2250.0,53.52,(15840),[-9-248],Other/Random,31.74,"15,8,40","-9,-24,8",False,23.08,False,33.14,False,27.03,False,29.77
972,161.046,21.478,224.68,7570.94,116.115,2106.0,51.78,(-3-1-8),[-28-6318],Other/Random,28.78,"-3,-1,-8","-28,-63,18",False,21.48,False,36.31,False,27.75,False,25.83
973,143.904,10.102,235.68,7632.65,143.396,7290.0,96.34,(001),[-2-61],Other/Random,22.01,"0,0,1","-2,-6,1",True,10.1,False,44.77,False,20.84,False,27.06
974,229.748,34.735,117.72,7681.33,105.169,1278.0,40.34,(-5-4-9),[355-21],Other/Random,27.56,"-5,-4,-9","35,5,-21",False,34.74,False,20.27,False,31.15,False,15.89
975,166.647,19.337,210.91,9245.25,90.375,72.0,9.57,(-3-1-9),[-12-427],Other/Random,26.06,"-3,-1,-9","-12,-42,7",False,19.34,False,39.2,False,18.79,False,30.37
976,32.661,6.023,344.52,10559.15,138.595,8217.0,102.28,(001),[-130],Other/Random,18.2,"0,0,1","-1,3,0",True,6.02,False,48.86,False,17.33,False,27.78
977,186.45,33.853,134.58,10711.29,108.738,1134.0,38.0,(619),[-4-63],Other/Random,34.37,"6,1,9","-4,-6,3",False,33.85,False,33.36,False,40.19,False,25.84
978,202.977,30.38,177.47,11161.97,102.802,909.0,34.02,(529),[3-80],Other/Random,25.55,"5,2,9","3,-8,0",False,30.38,False,28.25,False,20.83,False,24.24
979,156.095,45.512,227.93,11467.95,120.843,2403.0,55.31,(-40-18-45),[-2-85],Other/Random,35.2,"-40,-18,-45","-2,-8,5",False,45.51,False,18.55,False,34.58,False,16.93
980,27.367,30.943,312.27,14104.89,122.819,3438.0,66.16,(351863),[27-3],Other/Random,33.6,"35,18,63","2,7,-3",False,30.94,False,26.45,False,27.24,False,26.14
981,69.314,15.397,276.48,1312.5,90.0,18.0,4.79,(-9-4-36),[-28-78],Other/Random,20.92,"-9,-4,-36","-28,-7,8",False,15.4,False,41.05,False,20.6,False,31.96
982,341.311,29.274,356.18,2938.54,123.449,4086.0,72.13,(-10-3-18),[-250],Other/Random,26.89,"-10,-3,-18","-2,5,0",False,29.27,False,30.51,False,22.1,False,23.05
983,160.864,39.831,228.67,3284.41,133.241,5004.0,79.82,(-49-18-63),[-2-53],Other/Random,37.07,"-49,-18,-63","-2,-5,3",False,39.83,False,23.94,False,35.62,False,23.8
984,313.765,22.63,8.35,5232.05,114.098,2214.0,53.09,(227),[1-10],Other/Random,23.71,"2,2,7","1,-1,0",False,22.63,False,32.11,False,38.63,True,7.23
985,141.551,53.873,223.41,5301.05,102.554,585.0,27.29,(111),[10-1],Other/Random,34.95,"1,1,1","1,0,-1",False,50.76,True,5.39,False,34.83,True,13.36
986,1.995,29.199,5.68,6857.72,117.81,3735.0,68.96,(509),[100],Other/Random,17.43,"5,0,9","1,0,0",False,29.2,False,37.32,True,7.48,False,38.13
987,168.562,42.244,223.61,7149.9,117.417,1944.0,49.75,(-16-3-18),[-28-6336],Other/Random,36.26,"-16,-3,-18","-28,-63,36",False,42.24,False,27.77,False,35.81,False,25.67
988,171.882,15.616,213.58,7726.69,156.832,11230.0,119.59,(-20-7),[-8-183],Other/Random,24.96,"-2,0,-7","-8,-18,3",False,15.62,False,42.96,False,25.84,False,22.17
989,206.972,41.28,122.26,10496.76,101.826,774.0,31.39,(351845),[-3-75],Other/Random,42.09,"35,18,45","-3,-7,5",False,41.28,False,18.9,False,40.19,False,20.82
990,192.329,23.121,185.87,11210.18,106.484,855.0,32.99,(27763),[1-30],Other/Random,27.99,"27,7,63","1,-3,0",False,23.12,False,36.79,False,17.87,False,27.36
991,253.937,15.004,136.99,11318.94,116.678,2853.0,60.27,(-9-4-36),[72-45-16],Other/Random,20.54,"-9,-4,-36","72,-45,-16",False,15.0,False,42.04,False,33.33,False,16.52
992,130.277,46.117,247.75,11427.88,99.176,153.0,13.96,(111),[10-1],Other/Random,29.21,"1,1,1","1,0,-1",False,46.12,True,9.35,False,42.75,True,7.73
993,155.853,34.107,225.4,11526.26,127.11,4401.0,74.86,(-35-16-56),[-18-6328],Other/Random,32.4,"-35,-16,-56","-18,-63,28",False,34.11,False,25.06,False,28.13,False,25.05
994,193.951,34.294,172.52,12088.85,138.79,6390.0,90.2,(110),[001],Goss {110}<001>,14.26,"1,1,0","0,0,1",False,34.29,False,29.41,True,8.82,False,37.44
995,217.502,52.717,126.09,12533.86,118.326,774.0,31.39,(-111),[101],Other/Random,39.57,"-1,1,1","1,0,1",False,50.86,True,6.37,False,40.06,True,5.25
996,19.27,45.458,314.34,12609.18,167.104,14490.0,135.83,(313),[1656-35],Other/Random,34.74,"3,1,3","16,56,-35",False,45.46,False,21.69,False,34.38,False,19.26
997,75.413,7.638,299.92,12656.0,111.243,1557.0,44.52,(001),[-56167],Other/Random,17.12,"0,0,1","-56,16,7",True,7.64,False,48.25,False,16.87,False,30.11
998,25.684,21.97,309.28,13176.57,125.977,2367.0,54.9,(9424),[921-7],Other/Random,29.6,"9,4,24","9,21,-7",False,21.97,False,34.54,False,28.15,False,27.52
999,172.422,35.226,213.53,13885.75,128.387,4401.0,74.86,(-45-7-63),[-3-83],Other/Random,29.74,"-45,-7,-63","-3,-8,3",False,35.23,False,32.26,False,27.65,False,30.13
1000,184.712,33.773,167.75,14359.28,100.091,297.0,19.45,(110),[001],Goss {110}<001>,14.43,"1,1,0","0,0,1",False,33.77,False,34.29,True,8.73,False,38.53
1001,184.035,36.622,168.13,14520.17,114.014,1980.0,50.21,(110),[001],Goss {110}<001>,12.43,"1,1,0","0,0,1",False,36.62,False,33.78,True,8.96,False,38.26
1002,135.976,20.067,241.19,372.3,94.2,90.0,10.7,(-1-1-4),[-6-217],Other/Random,26.35,"-1,-1,-4","-6,-21,7",False,20.07,False,34.67,False,23.29,False,30.45
1003,225.192,51.197,135.62,1450.23,129.126,3438.0,66.16,(-111),[12-3-8],Other/Random,36.2,"-1,1,1","12,-3,-8",False,51.2,True,3.54,False,35.45,False,15.96
1004,150.834,49.43,212.76,2347.59,113.595,1602.0,45.16,(111),[-49-1],Other/Random,25.14,"1,1,1","-4,9,-1",False,48.45,True,13.55,False,25.06,False,21.38
1005,176.512,36.289,214.99,2557.44,129.222,2925.0,61.03,(-30-4),[-5-104],Other/Random,33.53,"-3,0,-4","-5,-10,4",False,36.29,False,34.18,False,32.24,False,27.24
1006,349.338,36.862,53.91,3731.94,111.03,909.0,34.02,(-21-4-28),[2128-20],Other/Random,36.9,"-21,-4,-28","21,28,-20",False,36.86,False,29.96,False,45.69,False,29.99
1007,45.412,46.897,311.33,3771.97,113.492,1593.0,45.04,(1-11),[10-1],Other/Random,33.05,"1,-1,1","1,0,-1",False,46.9,True,7.85,False,34.0,True,13.12
1008,1.42,10.719,321.18,8097.67,115.944,1944.0,49.75,(001),[110],Rotated Cube {001}<110>,13.13,"0,0,1","1,1,0",True,10.72,False,47.37,False,37.43,True,10.49
1009,197.424,12.932,135.22,8385.4,144.077,3159.0,63.42,(001),[-3-61],Other/Random,21.85,"0,0,1","-3,-6,1",True,12.93,False,43.56,False,28.02,False,20.43
1010,162.975,43.178,211.98,9821.81,122.84,2358.0,54.79,(-56-18-63),[-5-4016],Other/Random,23.02,"-56,-18,-63","-5,-40,16",False,43.18,False,23.87,False,22.46,False,24.53
1011,168.965,32.806,225.39,11994.0,100.696,207.0,16.23,(-5-1-8),[-10-189],Other/Random,34.44,"-5,-1,-8","-10,-18,9",False,32.81,False,31.55,False,36.5,False,27.3
1012,123.38,7.172,238.47,12811.0,95.0,27.0,5.86,(001),[100],Cube {001}<100>,7.41,"0,0,1","1,0,0",True,7.17,False,47.73,True,6.33,False,38.92
1013,11.937,44.183,319.41,13240.31,132.938,5760.0,85.64,(515),[2772-40],Other/Random,33.13,"5,1,5","27,72,-40",False,44.18,False,27.01,False,32.92,False,23.9
1014,340.836,48.551,51.45,13349.46,97.909,99.0,11.23,(839),[56-72-27],Other/Random,40.77,"8,3,9","56,-72,-27",False,44.93,False,21.09,False,40.66,False,18.03
1015,352.277,18.786,350.46,14944.49,153.042,9765.0,111.5,(-10-3),[-18637],Other/Random,25.46,"-1,0,-3","-18,63,7",False,18.79,False,40.9,False,17.03,False,28.39
1016,107.392,7.366,247.45,1285.58,104.526,171.0,14.76,(001),[100],Cube {001}<100>,8.99,"0,0,1","1,0,0",True,7.37,False,48.29,True,8.63,False,38.48
1017,321.777,3.471,49.75,4022.7,110.288,531.0,26.0,(001),[100],Cube {001}<100>,12.04,"0,0,1","1,0,0",True,3.47,False,51.29,True,11.77,False,33.62
1018,193.848,38.056,153.77,4556.37,130.753,3357.0,65.38,(15420),[-7-5616],Other/Random,19.53,"15,4,20","-7,-56,16",False,38.06,False,27.71,False,17.4,False,29.84
1019,82.382,17.558,303.29,5275.36,119.954,1755.0,47.27,(-10-3),[-1474],Other/Random,26.06,"-1,0,-3","-14,7,4",False,17.56,False,41.74,False,30.38,False,23.07
1020,348.873,16.841,347.63,5344.38,106.697,1098.0,37.39,(-18-7-63),[-27637],Other/Random,27.25,"-18,-7,-63","-27,63,7",False,16.84,False,41.5,False,23.24,False,22.29
1021,216.854,38.84,128.14,7119.64,113.135,468.0,24.41,(548),[-1-74],Other/Random,34.57,"5,4,8","-1,-7,4",False,38.84,False,16.94,False,30.5,False,16.66
1022,141.383,46.297,240.05,7536.0,100.0,54.0,8.29,(111),[10-1],Other/Random,36.83,"1,1,1","1,0,-1",False,46.3,True,9.76,False,40.21,True,10.6
1023,164.008,13.046,213.92,10383.26,127.007,2547.0,56.95,(001),[-8-243],Other/Random,22.14,"0,0,1","-8,-24,3",True,13.05,False,43.64,False,18.65,False,28.62
1024,197.618,9.684,181.91,10451.51,125.071,3051.0,62.33,(001),[1-30],Other/Random,21.78,"0,0,1","1,-3,0",True,9.68,False,46.28,False,19.5,False,25.5
1025,222.589,51.687,125.36,12516.0,97.5,36.0,6.77,(-111),[101],Other/Random,35.63,"-1,1,1","1,0,1",False,51.69,True,3.61,False,39.81,True,5.32
1026,358.089,26.032,318.64,12962.97,125.716,2187.0,52.77,(-10-2),[-303514],Other/Random,26.09,"-1,0,-2","-30,35,14",False,26.03,False,38.7,False,43.08,False,17.49
1027,255.856,17.351,77.38,13314.38,117.474,2448.0,55.83,(-18-7-63),[63-2],Other/Random,25.12,"-18,-7,-63","6,3,-2",False,17.35,False,40.53,False,31.81,False,24.26
1028,8.511,44.261,321.92,13341.5,99.5,54.0,8.29,(717),[38-4],Other/Random,32.56,"7,1,7","3,8,-4",False,44.26,False,29.35,False,32.45,False,25.7
1029,165.695,24.873,218.51,13382.7,119.981,2880.0,60.56,(-4-1-9),[-14-3510],Other/Random,32.32,"-4,-1,-9","-14,-35,10",False,24.87,False,35.0,False,26.13,False,27.72
1030,230.865,9.652,147.83,14138.85,106.759,522.0,25.78,(001),[9-3-1],Other/Random,21.02,"0,0,1","9,-3,-1",True,9.65,False,45.14,False,19.71,False,26.4
1031,339.823,31.866,48.67,14179.97,118.416,1602.0,45.16,(-36-14-63),[49-4],Other/Random,35.79,"-36,-14,-63","4,9,-4",False,31.87,False,28.17,False,32.88,False,29.05
1032,218.072,45.821,154.63,14880.05,156.24,5841.0,86.24,(-111),[9-248],Other/Random,26.94,"-1,1,1","9,-24,8",False,45.82,True,10.38,False,26.43,False,30.58
1033,32.024,17.64,4.89,15312.39,123.71,2547.0,56.95,(12742),[110],Other/Random,19.39,"12,7,42","1,1,0",False,17.64,False,37.69,False,36.71,True,8.44
1034,218.242,20.177,121.47,415.79,117.808,468.0,24.41,(181463),[-1-31],Other/Random,28.54,"18,14,63","-1,-3,1",False,20.18,False,34.76,False,25.1,False,31.08
1035,177.411,25.109,206.52,437.09,134.423,2808.0,59.79,(-40-9),[-2-51],Other/Random,31.39,"-4,0,-9","-2,-5,1",False,25.11,False,38.87,False,24.2,False,25.58
1036,133.822,38.236,231.46,5408.46,125.231,1827.0,48.23,(363563),[90-5],Other/Random,29.82,"36,35,63","9,0,-5",False,38.24,False,16.52,False,28.99,False,16.1
1037,83.639,20.63,257.92,5947.54,122.118,1989.0,50.32,(-30-8),[-15-56],Other/Random,27.6,"-3,0,-8","-15,-5,6",False,20.63,False,40.09,False,27.58,False,29.5
1038,205.08,44.714,137.69,6429.77,111.805,738.0,30.65,(562763),[-9-6335],Other/Random,30.01,"56,27,63","-9,-63,35",False,44.71,False,18.13,False,29.24,False,17.85
