Repository: cmllezr/NOES-Onto

# NOES-Onto: Nonoriented Electrical Steel Ontology

NOES-Onto is an application-level ontology in the Materials Science and Engineering domain, focused on semantic modeling of **Process–Structure–Property (PSP)** dependencies of nonoriented electrical steels (NOES). It is built on the [Platform Material Digital Core Ontology (PMDco)](https://github.com/materialdigital/core-ontology) and developed with the [Ontology Development Kit (ODK)](https://github.com/INCATools/ontology-development-kit).

## What's in this repository

| Path | What it is |
|---|---|
| `src/ontology/` | ODK-managed editors' workspace.

File: texture inference/grain_texture_classification.csv (part 5 of 9)
grain_id,phi1,Phi,phi2,x,y,area,diameter,hkl,uvw,nearest_component,angle_to_nearest_component_deg,hkl_int,uvw_int,on_Lambda_fiber,Lambda_fiber_deviation_deg,on_Gamma_fiber,Gamma_fiber_deviation_deg,on_Eta_fiber,Eta_fiber_deviation_deg,on_Alpha_fiber,Alpha_fiber_deviation_deg
1039,336.599,28.71,47.16,8634.78,135.132,3078.0,62.6,(-9-4-18),[1540-16],Other/Random,35.15,"-9,-4,-18","15,40,-16",False,28.71,False,29.42,False,28.42,False,29.43
1040,312.82,42.818,65.71,8762.66,129.326,2565.0,57.15,(-1-11),[101],Other/Random,30.27,"-1,-1,1","1,0,1",False,42.82,True,12.03,False,39.65,True,10.73
1041,170.251,22.475,173.47,10301.32,147.72,8136.0,101.78,(-18-5-45),[2-70],Other/Random,27.38,"-18,-5,-45","2,-7,0",False,22.47,False,37.96,False,15.98,False,29.31
1042,200.094,47.464,126.64,11665.17,116.862,783.0,31.57,(-8-3-8),[-452],Other/Random,41.93,"-8,-3,-8","-4,5,2",False,46.21,False,20.61,False,41.68,False,18.89
1043,173.124,29.173,211.13,12012.41,120.208,1944.0,49.75,(-5-1-9),[-21-5616],Other/Random,30.29,"-5,-1,-9","-21,-56,16",False,29.17,False,35.19,False,25.33,False,27.92
1044,123.824,49.674,222.74,12813.84,118.2,450.0,23.94,(111),[6-3-4],Other/Random,34.58,"1,1,1","6,-3,-4",False,49.67,True,10.17,False,39.31,False,24.09
1045,304.11,43.086,84.29,13468.92,128.404,1494.0,43.61,(-1-11),[-2-12],Other/Random,30.32,"-1,-1,1","-2,-1,2",False,43.09,True,14.22,False,47.18,False,19.0
1046,150.716,22.935,227.35,16374.81,147.718,7938.0,100.53,(-15-8-40),[-6-217],Other/Random,29.12,"-15,-8,-40","-6,-21,7",False,22.94,False,33.07,False,22.74,False,31.26
1047,129.564,16.059,259.35,16478.28,135.571,5346.0,82.5,(10945),[95-3],Other/Random,22.69,"10,9,45","9,5,-3",False,16.06,False,38.77,False,32.24,False,22.68
1048,160.802,21.698,230.25,16588.38,146.953,9162.0,108.01,(-3-1-8),[-5-93],Other/Random,25.75,"-3,-1,-8","-5,-9,3",False,21.7,False,36.08,False,32.99,False,22.86
1049,205.039,50.462,136.76,631.96,123.682,1782.0,47.63,(-8-4-9),[101],Other/Random,32.42,"-8,-4,-9","1,0,1",False,45.68,False,16.38,False,32.37,True,13.88
1050,135.648,17.368,205.76,1147.29,111.643,126.0,12.67,(-2-2-9),[21-568],Other/Random,25.39,"-2,-2,-9","21,-56,8",False,17.37,False,37.37,False,20.94,False,26.38
1051,169.89,38.493,185.42,1431.0,103.5,18.0,4.79,(110),[001],Goss {110}<001>,9.59,"1,1,0","0,0,1",False,38.49,False,29.69,True,6.76,False,39.26
1052,152.693,39.082,193.03,2108.17,121.229,747.0,30.84,(-40-21-56),[2-71],Other/Random,20.48,"-40,-21,-56","2,-7,1",False,39.08,False,20.19,False,18.92,False,28.96
1053,182.751,30.149,152.42,2463.83,140.85,3429.0,66.08,(407),[-8-205],Other/Random,29.39,"4,0,7","-8,-20,5",False,30.15,False,36.6,False,25.24,False,26.84
1054,153.688,29.922,222.67,2723.81,115.188,864.0,33.17,(-2-1-4),[-16-7227],Other/Random,30.45,"-2,-1,-4","-16,-72,27",False,29.92,False,27.6,False,23.15,False,27.22
1055,8.647,29.82,310.91,2781.01,152.704,3465.0,66.42,(36763),[34-2],Other/Random,30.16,"36,7,63","3,4,-2",False,29.82,False,34.12,False,41.75,False,23.62
1056,338.833,34.583,3.93,2884.02,125.468,1674.0,46.17,(-5-2-8),[-130],Other/Random,21.04,"-5,-2,-8","-1,3,0",False,34.58,False,25.94,False,18.06,False,27.15
1057,319.347,26.12,56.67,4191.94,120.867,810.0,32.11,(-9-8-24),[1045-18],Other/Random,30.57,"-9,-8,-24","10,45,-18",False,26.12,False,28.74,False,25.1,False,25.78
1058,330.187,17.156,46.5,4290.88,126.494,2187.0,52.77,(-7-4-28),[1863-14],Other/Random,23.89,"-7,-4,-28","18,63,-14",False,17.16,False,38.36,False,19.64,False,31.87
1059,162.78,46.284,225.92,4480.82,127.633,2034.0,50.89,(-3-1-3),[-8-2415],Other/Random,35.96,"-3,-1,-3","-8,-24,15",False,46.28,False,22.91,False,35.76,False,19.79
1060,275.714,5.923,70.98,5813.89,107.885,234.0,17.26,(001),[100],Cube {001}<100>,14.56,"0,0,1","1,0,0",True,5.92,False,50.25,True,14.5,False,32.04
1061,184.791,9.778,210.83,8007.41,139.578,4518.0,75.85,(001),[110],Rotated Cube {001}<110>,13.54,"0,0,1","1,1,0",True,9.78,False,47.56,False,35.56,True,10.94
1062,218.975,33.07,169.58,8057.83,121.577,1233.0,39.62,(5410),[36-637],Other/Random,33.62,"5,4,10","36,-63,7",False,33.07,False,22.04,False,30.69,False,15.81
1063,158.249,11.312,225.75,9271.97,111.31,261.0,18.23,(001),[-3-71],Other/Random,23.82,"0,0,1","-3,-7,1",True,11.31,False,44.5,False,24.72,False,22.96
1064,227.138,38.17,126.12,10958.53,182.383,19340.0,156.93,(-36-35-63),[70-4],Other/Random,29.0,"-36,-35,-63","7,0,-4",False,38.17,False,16.64,False,29.95,False,15.05
1065,144.487,35.994,249.39,11415.31,126.269,1305.0,40.76,(-21-15-35),[-16-2821],Other/Random,37.62,"-21,-15,-35","-16,-28,21",False,35.99,False,19.88,False,43.41,False,25.49
1066,34.137,45.115,337.61,11786.25,130.419,3177.0,63.6,(1-11),[-721-6],Other/Random,24.07,"1,-1,1","-7,21,-6",False,45.12,True,12.69,False,23.63,False,30.98
1067,230.243,50.724,125.86,12503.13,110.172,522.0,25.78,(-111),[101],Other/Random,30.9,"-1,1,1","1,0,1",False,50.72,True,5.79,False,39.73,True,9.09
1068,224.288,45.078,123.0,12524.34,112.902,369.0,21.68,(-111),[101],Other/Random,31.91,"-1,1,1","1,0,1",False,45.08,True,9.67,False,36.54,True,8.89
1069,135.736,47.604,217.1,12753.46,118.983,531.0,26.0,(111),[2-63],Other/Random,32.2,"1,1,1","2,-6,3",False,47.6,True,7.15,False,31.24,False,23.13
1070,124.308,7.104,237.67,12824.64,118.2,225.0,16.93,(001),[100],Cube {001}<100>,7.37,"0,0,1","1,0,0",True,7.1,False,47.77,True,6.26,False,39.03
1071,218.747,47.44,134.91,1784.14,142.731,3681.0,68.46,(-111),[101],Other/Random,32.89,"-1,1,1","1,0,1",False,47.44,True,8.76,False,31.74,True,14.02
1072,51.071,18.542,329.19,3660.13,126.359,1503.0,43.75,(-5-4-20),[-30125],Other/Random,27.4,"-5,-4,-20","-30,12,5",False,18.54,False,36.33,False,23.45,False,25.12
1073,183.775,20.946,149.9,3896.96,135.293,5715.0,85.3,(308),[-20-459],Other/Random,27.99,"3,0,8","-20,-45,9",False,20.95,False,40.65,False,26.61,False,22.72
1074,9.376,41.515,316.76,5773.91,120.899,2493.0,56.34,(49856),[714-8],Other/Random,37.1,"49,8,56","7,14,-8",False,41.52,False,29.28,False,36.65,False,27.33
1075,138.684,42.405,228.57,5852.2,131.5,2862.0,60.37,(111),[10-1],Other/Random,33.5,"1,1,1","1,0,-1",False,42.4,True,12.63,False,30.4,True,14.67
1076,168.553,38.933,229.01,6610.22,152.035,5481.0,83.54,(-24-5-30),[-24-4025],Other/Random,39.61,"-24,-5,-30","-24,-40,25",False,38.93,False,28.75,False,40.59,False,29.26
1077,20.272,44.995,310.34,8722.5,130.454,1764.0,47.39,(839),[924-16],Other/Random,37.95,"8,3,9","9,24,-16",False,44.99,False,21.15,False,37.44,False,19.52
1078,145.516,21.966,221.43,9246.77,132.029,1881.0,48.94,(-3-2-9),[-4-369],Other/Random,23.03,"-3,-2,-9","-4,-36,9",False,21.97,False,33.31,False,15.1,False,30.94
1079,203.634,39.623,141.43,11140.25,113.0,216.0,16.58,(9412),[-9-6328],Other/Random,26.75,"9,4,12","-9,-63,28",False,39.62,False,21.62,False,24.66,False,22.52
1080,159.297,48.185,228.12,12438.53,142.612,2529.0,56.75,(838),[-572],Other/Random,37.03,"8,3,8","-5,7,2",False,45.8,False,20.02,False,36.87,False,16.66
1081,224.256,57.229,133.55,12457.2,107.4,45.0,7.57,(-111),[101],Other/Random,39.47,"-1,1,1","1,0,1",False,52.97,True,2.57,False,39.89,True,13.23
1082,31.885,39.93,309.94,13064.31,111.231,117.0,12.21,(452863),[735-20],Other/Random,34.08,"45,28,63","7,35,-20",False,39.93,False,17.61,False,31.17,False,17.63
1083,42.899,50.727,312.78,14325.73,128.73,2304.0,54.16,(1-11),[10-1],Other/Random,36.29,"1,-1,1","1,0,-1",False,50.73,True,4.34,False,35.53,True,12.25
1084,38.38,42.89,299.99,14814.77,162.264,6453.0,90.64,(1-11),[10-1],Other/Random,36.19,"1,-1,1","1,0,-1",False,42.89,True,12.84,False,38.2,True,13.47
1085,26.286,47.238,318.99,15687.78,115.5,414.0,22.96,(212),[19-5],Other/Random,29.46,"2,1,2","1,9,-5",False,47.24,False,16.31,False,29.09,False,16.55
1086,345.204,45.355,36.19,120.42,181.602,16120.0,143.26,(-4-1-4),[418-9],Other/Random,27.75,"-4,-1,-4","4,18,-9",False,45.35,False,24.8,False,27.59,False,22.52
1087,336.814,41.533,14.47,1524.53,143.54,3870.0,70.2,(-12-5-15),[-418-3],Other/Random,16.39,"-12,-5,-15","-4,18,-3",False,41.53,False,20.8,False,15.48,False,33.96
1088,357.988,23.798,337.94,2817.07,125.433,1143.0,38.15,(-40-9),[-12305],Other/Random,31.59,"-4,0,-9","-12,30,5",False,23.8,False,39.71,False,23.91,False,24.18
1089,193.544,22.257,152.31,3998.58,133.284,1935.0,49.64,(18545),[-4-183],Other/Random,26.32,"18,5,45","-4,-18,3",False,22.26,False,37.05,False,15.94,False,34.01
1090,112.889,15.566,256.71,4005.6,109.8,45.0,7.57,(9436),[427-12],Other/Random,18.27,"9,4,36","42,7,-12",False,15.57,False,40.61,False,17.61,False,30.84
1091,0.367,34.245,331.14,5189.72,142.59,3906.0,70.52,(203),[2863-18],Other/Random,30.49,"2,0,3","28,63,-18",False,34.25,False,36.46,False,28.56,False,25.94
1092,159.354,38.133,220.83,6321.94,139.665,2286.0,53.95,(-21-8-28),[-9-3616],Other/Random,29.46,"-21,-8,-28","-9,-36,16",False,38.13,False,24.01,False,27.2,False,23.88
1093,57.456,41.588,306.3,6385.21,142.171,3942.0,70.85,(-3-2-4),[-926],Other/Random,25.52,"-3,-2,-4","-9,2,6",False,41.59,False,16.05,False,34.25,False,15.68
1094,147.775,39.499,230.85,7799.2,125.691,873.0,33.34,(-45-28-63),[-7-3520],Other/Random,34.56,"-45,-28,-63","-7,-35,20",False,39.5,False,17.83,False,31.44,False,17.81
1095,210.553,25.252,133.26,9290.67,141.921,2169.0,52.55,(8520),[-3-124],Other/Random,29.92,"8,5,20","-3,-12,4",False,25.25,False,30.74,False,22.33,False,29.1
1096,149.668,18.517,236.43,10081.17,125.214,1134.0,38.0,(-12-7-42),[-28-6318],Other/Random,26.4,"-12,-7,-42","-28,-63,18",False,18.52,False,37.03,False,28.81,False,25.26
1097,35.37,49.083,316.86,11102.41,125.744,1053.0,36.62,(1-11),[10-1],Other/Random,31.87,"1,-1,1","1,0,-1",False,49.08,True,9.45,False,31.32,True,14.21
1098,320.425,36.499,69.87,11192.96,127.793,1656.0,45.92,(-36-28-63),[24-3],Other/Random,38.27,"-36,-28,-63","2,4,-3",False,36.5,False,18.63,False,41.74,False,22.71
1099,4.163,43.885,0.04,12144.68,123.395,684.0,29.51,(110),[001],Goss {110}<001>,4.34,"1,1,0","0,0,1",False,43.88,False,32.4,True,4.19,False,40.81
1100,219.833,48.794,131.79,12481.46,132.066,2052.0,51.11,(-111),[101],Other/Random,35.35,"-1,1,1","1,0,1",False,48.79,True,7.19,False,34.27,True,11.19
1101,188.905,24.137,146.11,13098.34,150.286,6039.0,87.69,(419),[-12-287],Other/Random,31.26,"4,1,9","-12,-28,7",False,24.14,False,37.19,False,25.99,False,25.81
1102,1.877,44.606,326.66,14151.63,142.221,2034.0,50.89,(101),[2763-28],Other/Random,32.04,"1,0,1","27,63,-28",False,44.61,False,33.95,False,32.03,False,29.26
1103,338.665,38.569,5.39,15245.61,154.191,6687.0,92.27,(-21-8-28),[-1863-7],Other/Random,18.8,"-21,-8,-28","-18,63,-7",False,38.57,False,23.42,False,17.43,False,28.07
1104,33.901,15.013,344.23,16517.0,111.5,54.0,8.29,(14963),[-39-1],Other/Random,23.5,"14,9,63","-3,9,-1",False,15.01,False,40.08,False,19.06,False,26.64
1105,278.93,25.099,102.31,16527.01,116.556,243.0,17.59,(419),[-10-45],Other/Random,28.39,"4,1,9","-10,-4,5",False,25.1,False,36.6,False,32.76,False,27.42
1106,17.106,38.452,322.15,17179.27,132.337,3285.0,64.67,(27836),[728-12],Other/Random,28.19,"27,8,36","7,28,-12",False,38.45,False,25.72,False,26.36,False,25.39
1107,218.216,36.023,115.53,770.9,144.879,3807.0,69.62,(362863),[-6-1510],Other/Random,37.1,"36,28,63","-6,-15,10",False,36.02,False,19.3,False,37.81,False,20.94
1108,323.458,35.656,16.81,1584.97,139.227,3456.0,66.33,(-4-3-7),[-1535-7],Other/Random,27.57,"-4,-3,-7","-15,35,-7",False,35.66,False,19.97,False,24.63,False,24.18
1109,317.374,51.688,43.53,2746.37,121.029,315.0,20.03,(-1-11),[-29-6],Other/Random,35.16,"-1,-1,1","-2,9,-6",False,51.69,True,3.59,False,34.65,False,15.46
1110,1.119,34.656,13.17,3365.77,114.462,117.0,12.21,(507),[100],Other/Random,17.43,"5,0,7","1,0,0",False,34.66,False,35.95,True,14.1,False,33.72
1111,51.506,51.856,303.77,3803.2,121.463,369.0,21.68,(1-11),[10-1],Other/Random,30.27,"1,-1,1","1,0,-1",False,51.86,True,5.96,False,41.6,True,7.66
1112,185.206,30.306,151.5,3956.47,145.475,2178.0,52.66,(407),[-3-82],Other/Random,28.55,"4,0,7","-3,-8,2",False,30.31,False,35.41,False,24.14,False,28.48
1113,227.913,15.098,120.17,6070.35,146.82,4059.0,71.89,(-6-5-30),[459-10],Other/Random,19.21,"-6,-5,-30","45,9,-10",False,15.1,False,39.66,False,17.0,False,33.34
1114,170.054,40.597,218.46,6518.0,144.718,7218.0,95.87,(-35-6-42),[-3-84],Other/Random,32.15,"-35,-6,-42","-3,-8,4",False,40.6,False,29.15,False,31.48,False,27.22
1115,16.641,35.83,12.47,8546.59,174.875,10960.0,118.14,(25735),[-7142],Other/Random,28.83,"25,7,35","-7,14,2",False,35.83,False,27.29,False,27.7,False,19.54
1116,322.737,30.035,58.13,8795.72,121.357,378.0,21.94,(-4-3-9),[414-7],Other/Random,36.05,"-4,-3,-9","4,14,-7",False,30.03,False,25.21,False,30.08,False,24.15
1117,212.951,44.78,141.62,8935.35,129.0,1521.0,44.01,(-111),[2-189],Other/Random,27.33,"-1,1,1","2,-18,9",False,44.78,True,13.52,False,26.17,False,19.29
1118,18.671,7.339,328.83,9121.51,168.293,10240.0,114.2,(001),[100],Cube {001}<100>,14.49,"0,0,1","1,0,0",True,7.34,False,48.23,True,12.85,False,32.9
1119,145.12,38.16,221.68,10116.74,124.2,405.0,22.71,(-45-32-72),[0-94],Other/Random,28.24,"-45,-32,-72","0,-9,4",False,38.16,False,18.09,False,24.26,False,20.74
1120,14.677,33.058,315.96,13032.16,159.422,4860.0,78.66,(15424),[49-4],Other/Random,35.77,"15,4,24","4,9,-4",False,33.06,False,29.73,False,32.54,False,30.02
1121,32.958,52.227,317.64,14354.28,137.476,927.0,34.36,(1-11),[10-1],Other/Random,32.47,"1,-1,1","1,0,-1",False,48.45,True,9.99,False,32.38,True,13.15
1122,4.088,33.886,326.5,1271.01,129.874,927.0,34.36,(203),[3272-27],Other/Random,32.36,"2,0,3","32,72,-27",False,33.89,False,34.58,False,30.18,False,26.83
1123,201.538,34.029,135.92,1369.77,161.13,8847.0,106.13,(528),[-3-94],Other/Random,32.31,"5,2,8","-3,-9,4",False,34.03,False,26.15,False,28.37,False,26.18
1124,207.76,46.776,143.37,1630.85,159.579,3312.0,64.94,(16918),[0-21],Other/Random,26.2,"16,9,18","0,-2,1",False,46.78,False,15.5,False,25.78,False,19.24
1125,200.868,50.938,131.57,1909.12,144.583,4167.0,72.84,(-7-3-8),[101],Other/Random,38.02,"-7,-3,-8","1,0,1",False,43.49,False,19.54,False,38.01,True,14.55
1126,322.845,51.602,48.2,3141.17,160.902,3024.0,62.05,(-1-11),[101],Other/Random,36.25,"-1,-1,1","1,0,1",False,51.35,True,7.01,False,35.82,True,9.42
1127,165.166,22.495,159.87,4056.87,147.787,3978.0,71.17,(-18-5-45),[1-10],Other/Random,24.61,"-18,-5,-45","1,-1,0",False,22.49,False,36.53,False,34.29,True,13.7
1128,195.621,9.575,122.87,4610.43,168.384,9432.0,109.59,(001),[110],Rotated Cube {001}<110>,10.19,"0,0,1","1,1,0",True,9.57,False,46.56,False,41.78,True,8.9
1129,167.219,14.572,173.44,5324.35,147.501,3825.0,69.79,(001),[1-30],Other/Random,24.17,"0,0,1","1,-3,0",True,14.57,False,42.9,False,19.2,False,25.92
1130,60.032,16.029,280.1,5359.0,125.563,864.0,33.17,(-7-4-28),[-21-76],Other/Random,25.48,"-7,-4,-28","-21,-7,6",False,16.03,False,39.41,False,24.86,False,29.73
1131,339.124,14.219,45.6,5984.74,139.551,1323.0,41.04,(001),[2045-9],Other/Random,24.72,"0,0,1","20,45,-9",True,14.22,False,42.04,False,25.77,False,23.36
1132,210.472,48.748,128.05,6290.09,143.958,1278.0,40.34,(-111),[101],Other/Random,37.97,"-1,1,1","1,0,1",False,48.75,True,12.86,False,37.39,True,11.35
1133,114.345,44.798,246.51,8121.32,147.208,2205.0,52.99,(401845),[10-1],Other/Random,18.17,"40,18,45","1,0,-1",False,44.8,False,18.56,False,40.78,True,7.07
1134,324.577,4.735,61.26,9106.0,116.0,27.0,5.86,(001),[918-2],Other/Random,19.73,"0,0,1","9,18,-2",True,4.73,False,50.07,False,26.06,False,19.67
1135,184.764,11.557,194.34,11732.85,141.596,2538.0,56.85,(001),[1-30],Other/Random,22.3,"0,0,1","1,-3,0",True,11.56,False,46.33,False,19.03,False,26.32
1136,142.032,38.359,234.56,12684.47,131.564,990.0,35.5,(-5-4-8),[-5-3018],Other/Random,34.77,"-5,-4,-8","-5,-30,18",False,38.36,False,17.13,False,31.77,False,16.53
1137,34.229,43.235,313.02,14447.15,155.075,7650.0,98.69,(1-11),[763-36],Other/Random,32.26,"1,-1,1","7,63,-36",False,43.24,True,14.05,False,30.26,False,15.24
1138,352.51,43.796,36.84,17095.72,118.714,63.0,8.96,(-8-1-8),[38-4],Other/Random,31.93,"-8,-1,-8","3,8,-4",False,43.8,False,30.12,False,31.8,False,26.57
1139,316.941,10.579,72.36,285.73,149.098,3501.0,66.77,(001),[2545-9],Other/Random,18.91,"0,0,1","25,45,-9",True,10.58,False,44.16,False,30.57,False,18.83
1140,146.268,32.061,201.39,1201.44,177.305,10720.0,116.82,(-3-2-6),[10-357],Other/Random,24.89,"-3,-2,-6","10,-35,7",False,32.06,False,23.89,False,18.92,False,31.49
1141,201.077,37.114,153.43,1669.29,142.082,1422.0,42.55,(527),[0-72],Other/Random,19.02,"5,2,7","0,-7,2",False,37.11,False,24.39,False,15.67,False,29.35
1142,333.32,51.919,42.66,1680.4,119.8,135.0,13.11,(-1-11),[101],Other/Random,32.37,"-1,-1,1","1,0,1",False,45.31,True,14.94,False,32.35,True,12.97
1143,145.27,56.868,225.33,1698.17,133.075,477.0,24.64,(111),[10-1],Other/Random,36.94,"1,1,1","1,0,-1",False,46.51,True,8.75,False,36.94,True,9.51
1144,33.1,44.07,325.54,1837.03,145.147,2259.0,53.63,(1-11),[-756-24],Other/Random,25.33,"1,-1,1","-7,56,-24",False,44.07,True,13.95,False,24.11,False,22.53
1145,356.688,7.89,14.49,3373.06,133.771,945.0,34.69,(001),[100],Cube {001}<100>,13.67,"0,0,1","1,0,0",True,7.89,False,49.04,True,11.22,False,34.0
1146,36.925,41.044,300.46,3581.21,120.789,171.0,14.76,(1-11),[27-5],Other/Random,36.93,"1,-1,1","2,7,-5",False,41.04,True,14.92,False,37.27,False,15.64
1147,160.027,27.502,225.44,3696.04,161.972,5697.0,85.17,(-3-1-6),[-16-4015],Other/Random,33.62,"-3,-1,-6","-16,-40,15",False,27.5,False,31.38,False,28.92,False,29.6
1148,305.389,18.865,66.16,4332.9,134.658,1026.0,36.14,(10735),[-6-12],Other/Random,22.09,"10,7,35","-6,-1,2",False,18.86,False,36.23,False,20.0,False,29.12
1149,170.046,44.227,182.93,5581.24,151.83,2376.0,55.0,(110),[001],Goss {110}<001>,8.17,"1,1,0","0,0,1",False,44.23,False,28.36,True,8.11,False,37.19
1150,25.708,43.431,313.97,5887.0,133.222,486.0,24.88,(301435),[735-20],Other/Random,32.69,"30,14,35","7,35,-20",False,43.43,False,18.36,False,31.54,False,17.73
1151,155.456,43.599,218.38,6262.81,141.359,1431.0,42.68,(-35-16-40),[-2-189],Other/Random,26.79,"-35,-16,-40","-2,-18,9",False,43.6,False,18.97,False,25.86,False,20.11
1152,208.507,10.569,124.37,7542.41,134.235,459.0,24.17,(001),[-3-61],Other/Random,20.75,"0,0,1","-3,-6,1",True,10.57,False,44.67,False,27.95,False,20.23
1153,166.947,37.474,220.34,9931.24,147.876,3699.0,68.63,(-9-2-12),[-27-7232],Other/Random,32.5,"-9,-2,-12","-27,-72,32",False,37.47,False,28.39,False,30.85,False,27.68
1154,172.603,7.348,159.93,11125.68,135.0,774.0,31.39,(001),[1-20],Other/Random,19.0,"0,0,1","1,-2,0",True,7.35,False,49.05,False,27.42,False,17.86
1155,209.406,27.005,180.73,11170.27,143.912,1836.0,48.35,(16936),[110],Other/Random,30.76,"16,9,36","1,1,0",False,27.0,False,29.37,False,30.06,True,14.95
1156,169.989,46.706,214.65,11300.75,164.325,5715.0,85.3,(616),[-286318],Other/Random,28.62,"6,1,6","-28,63,18",False,44.21,False,28.02,False,28.61,False,24.02
1157,161.17,30.705,229.94,11609.52,163.666,7083.0,94.97,(-25-9-45),[-1-21],Other/Random,33.63,"-25,-9,-45","-1,-2,1",False,30.7,False,29.47,False,34.76,False,29.02
1158,171.82,43.175,217.83,11884.51,144.663,5211.0,81.45,(-64-9-72),[-4-105],Other/Random,32.49,"-64,-9,-72","-4,-10,5",False,43.18,False,29.74,False,32.28,False,26.55
1159,241.322,46.482,134.23,15523.28,155.177,3249.0,64.32,(-16-9-18),[6-3-4],Other/Random,31.45,"-16,-9,-18","6,-3,-4",False,46.48,False,15.03,False,39.86,False,24.47
1160,170.984,21.633,175.1,16764.7,131.625,504.0,25.33,(-18-5-45),[100],Other/Random,25.68,"-18,-5,-45","1,0,0",False,21.63,False,38.72,True,13.69,False,31.47
1161,219.519,49.845,150.86,531.06,164.867,3645.0,68.12,(-111),[21-5624],Other/Random,29.26,"-1,1,1","21,-56,24",False,49.84,True,6.53,False,29.12,False,28.25
1162,196.815,41.544,134.28,1145.05,124.895,171.0,14.76,(24728),[-21-5632],Other/Random,35.46,"24,7,28","-21,-56,32",False,41.54,False,24.58,False,34.58,False,23.38
1163,193.429,34.602,184.68,2316.62,146.071,1512.0,43.88,(416),[1-30],Other/Random,20.16,"4,1,6","1,-3,0",False,34.6,False,29.51,False,17.48,False,27.83
1164,164.649,32.085,214.34,2385.59,146.333,1377.0,41.87,(-18-5-30),[-3-124],Other/Random,27.32,"-18,-5,-30","-3,-12,4",False,32.08,False,29.99,False,22.67,False,30.19
1165,319.876,56.033,44.57,2844.49,132.164,657.0,28.92,(-1-11),[101],Other/Random,37.17,"-1,-1,1","1,0,1",False,50.64,True,4.22,False,37.12,True,12.73
1166,184.147,14.23,133.67,3068.89,148.08,4752.0,77.78,(001),[110],Rotated Cube {001}<110>,14.5,"0,0,1","1,1,0",True,14.23,False,44.65,False,42.32,True,10.89
1167,359.99,28.187,14.56,3501.67,146.446,3996.0,71.33,(-50-9),[100],Other/Random,22.2,"-5,0,-9","1,0,0",False,28.19,False,38.59,True,14.55,False,32.76
1168,328.155,40.877,43.09,4260.0,123.0,27.0,5.86,(-27-16-36),[218-9],Other/Random,29.24,"-27,-16,-36","2,18,-9",False,40.88,False,16.89,False,26.76,False,18.65
1169,169.894,34.924,212.0,4682.4,143.643,1287.0,40.48,(-16-3-24),[-6-217],Other/Random,26.97,"-16,-3,-24","-6,-21,7",False,34.92,False,31.04,False,24.34,False,30.82
1170,166.448,17.031,175.25,5387.91,144.095,1134.0,38.0,(-18-7-63),[1-30],Other/Random,24.95,"-18,-7,-63","1,-3,0",False,17.03,False,40.88,False,18.15,False,26.94
1171,23.497,46.611,319.35,5644.6,140.735,1629.0,45.54,(737),[972-40],Other/Random,29.38,"7,3,7","9,72,-40",False,46.61,False,18.44,False,29.05,False,17.65
1172,326.668,5.498,16.14,5661.0,121.5,18.0,4.79,(001),[-130],Other/Random,18.04,"0,0,1","-1,3,0",True,5.5,False,49.36,False,17.33,False,27.78
1173,132.301,35.797,243.31,5754.79,160.826,5634.0,84.7,(10918),[408-25],Other/Random,29.09,"10,9,18","40,8,-25",False,35.8,False,19.03,False,33.04,False,15.79
1174,14.538,47.778,315.54,5904.95,128.211,342.0,20.87,(-32-9-36),[15-24-8],Other/Random,36.03,"-32,-9,-36","15,-24,-8",False,44.21,False,24.61,False,36.0,False,20.14
1175,182.771,21.832,168.28,6118.68,137.225,1323.0,41.04,(205),[100],Other/Random,23.57,"2,0,5","1,0,0",False,21.83,False,40.47,True,9.2,False,37.09
1176,129.543,8.195,199.44,7111.81,138.239,1242.0,39.77,(001),[1-10],Other/Random,16.2,"0,0,1","1,-1,0",True,8.19,False,46.58,False,31.31,True,14.06
1177,211.119,43.739,135.65,7435.1,153.789,6021.0,87.56,(536),[-1-95],Other/Random,30.66,"5,3,6","-1,-9,5",False,43.74,False,15.17,False,29.17,False,16.43
1178,277.956,19.75,71.13,8998.97,136.966,522.0,25.78,(308),[-923],Other/Random,22.54,"3,0,8","-9,2,3",False,19.75,False,40.22,False,22.06,False,28.18
1179,203.313,16.312,142.28,9548.7,143.371,2061.0,51.23,(18763),[-4-183],Other/Random,21.73,"18,7,63","-4,-18,3",False,16.31,False,39.9,False,16.5,False,33.08
1180,109.938,6.962,273.4,10408.5,121.5,36.0,6.77,(001),[5624-7],Other/Random,22.74,"0,0,1","56,24,-7",True,6.96,False,48.49,False,24.32,False,22.67
1181,345.151,46.524,39.73,14275.52,148.165,3384.0,65.64,(414),[20-36-9],Other/Random,31.2,"4,1,4","20,-36,-9",False,45.46,False,24.55,False,31.12,False,21.04
1182,42.849,36.731,301.8,14559.44,133.267,810.0,32.11,(10918),[530-18],Other/Random,31.68,"10,9,18","5,30,-18",False,36.73,False,18.07,False,31.84,False,16.23
1183,337.002,31.078,49.14,15660.52,151.599,2736.0,59.02,(-5-2-9),[1845-20],Other/Random,36.23,"-5,-2,-9","18,45,-20",False,31.08,False,27.72,False,31.21,False,28.26
1184,313.14,17.381,78.42,17116.43,153.784,3825.0,69.79,(229),[-40-2415],Other/Random,21.94,"2,2,9","-40,-24,15",False,17.38,False,37.37,False,34.97,False,21.89
1185,12.297,38.634,324.92,871.72,179.225,6408.0,90.33,(14318),[1035-14],Other/Random,27.85,"14,3,18","10,35,-14",False,38.63,False,28.36,False,26.47,False,27.54
1186,199.973,45.487,132.75,1130.44,165.658,2052.0,51.11,(313),[-8-2415],Other/Random,35.94,"3,1,3","-8,-24,15",False,45.49,False,21.2,False,35.53,False,18.96
1187,219.11,50.832,132.72,1296.78,136.448,522.0,25.78,(-111),[101],Other/Random,35.62,"-1,1,1","1,0,1",False,50.83,True,6.1,False,35.0,True,10.9
1188,179.123,13.675,181.52,1307.83,126.5,162.0,14.36,(001),[100],Cube {001}<100>,13.69,"0,0,1","1,0,0",True,13.67,False,45.61,True,0.7,False,44.4
1189,329.985,20.315,51.47,3575.58,146.854,1476.0,43.35,(-5-3-15),[2156-16],Other/Random,29.46,"-5,-3,-15","21,56,-16",False,20.31,False,35.39,False,24.99,False,29.57
1190,333.583,7.525,43.53,3590.14,126.857,63.0,8.96,(001),[1863-7],Other/Random,18.68,"0,0,1","18,63,-7",True,7.52,False,47.64,False,17.62,False,28.57
1191,0.94,10.581,16.32,3621.12,149.567,2745.0,59.12,(001),[-270],Other/Random,20.22,"0,0,1","-2,7,0",True,10.58,False,47.52,False,17.24,False,28.15
1192,176.173,26.312,162.06,4132.52,142.052,1746.0,47.15,(-10-2),[21-56-8],Other/Random,28.19,"-1,0,-2","21,-56,-8",False,26.31,False,37.82,False,21.44,False,26.12
1193,188.226,43.574,148.07,5601.0,124.5,18.0,4.79,(56963),[-10-3514],Other/Random,26.69,"56,9,63","-10,-35,14",False,43.57,False,29.65,False,26.52,False,27.07
1194,356.102,28.61,42.72,5609.95,141.763,531.0,26.0,(-50-9),[57-3],Other/Random,29.26,"-5,0,-9","5,7,-3",False,28.61,False,36.73,False,39.33,False,21.29
1195,141.769,27.492,244.04,6438.78,155.592,2448.0,55.83,(-6-5-15),[-6-147],Other/Random,33.42,"-6,-5,-15","-6,-14,7",False,27.49,False,27.57,False,33.13,False,27.67
1196,203.462,33.124,134.29,7071.88,153.657,2547.0,56.95,(12520),[-18-6328],Other/Random,33.04,"12,5,20","-18,-63,28",False,33.12,False,26.03,False,28.45,False,26.06
1197,279.45,9.546,112.57,7261.44,165.179,5742.0,85.5,(001),[-40-258],Other/Random,16.1,"0,0,1","-40,-25,8",True,9.55,False,47.19,False,33.36,False,15.41
1198,4.869,37.83,33.86,8696.31,146.38,1089.0,37.24,(719),[-355624],Other/Random,38.3,"7,1,9","-35,56,24",False,37.83,False,32.98,False,37.81,False,23.29
1199,344.631,46.917,32.55,9501.06,139.34,927.0,34.36,(727),[3-7-1],Other/Random,24.5,"7,2,7","3,-7,-1",False,45.23,False,24.12,False,24.47,False,22.86
1200,319.438,39.921,39.34,11687.62,135.064,423.0,23.21,(-45-40-72),[-963-28],Other/Random,28.85,"-45,-40,-72","-9,63,-28",False,39.92,False,15.16,False,25.35,False,22.08
1201,28.571,49.948,320.07,12375.38,147.79,3420.0,65.99,(1-11),[4-70],Other/Random,29.55,"1,-1,1","4,-7,0",False,47.76,True,13.83,False,29.43,False,15.57
1202,224.276,56.293,132.92,12511.88,132.656,288.0,19.15,(-111),[101],Other/Random,38.69,"-1,1,1","1,0,1",False,53.44,True,1.67,False,39.53,True,12.54
1203,164.545,19.99,219.51,12733.27,147.905,2178.0,52.66,(-3-1-9),[-8-205],Other/Random,28.88,"-3,-1,-9","-8,-20,5",False,19.99,False,38.24,False,25.45,False,25.77
1204,216.594,55.499,136.2,13415.04,140.517,783.0,31.57,(-111),[101],Other/Random,35.61,"-1,1,1","1,0,1",False,48.57,True,6.94,False,35.59,True,11.94
1205,13.822,35.515,327.09,481.02,154.913,2682.0,58.44,(30742),[312-4],Other/Random,25.77,"30,7,42","3,12,-4",False,35.51,False,28.87,False,22.95,False,29.03
1206,348.294,43.533,350.92,1475.69,164.891,1971.0,50.1,(-40-9-45),[-391],Other/Random,19.33,"-40,-9,-45","-3,9,1",False,43.53,False,27.3,False,19.31,False,27.35
1207,160.897,44.303,220.95,2606.86,145.547,1152.0,38.3,(-8-3-9),[-2-95],Other/Random,30.36,"-8,-3,-9","-2,-9,5",False,44.3,False,22.15,False,29.87,False,20.46
1208,317.261,53.943,40.32,3420.43,152.625,2592.0,57.45,(-1-11),[35-5616],Other/Random,35.22,"-1,-1,1","35,-56,16",False,53.58,True,2.0,False,35.07,False,18.45
1209,156.428,15.119,225.57,3756.91,156.168,2727.0,58.92,(-9-4-36),[-15-408],Other/Random,26.64,"-9,-4,-36","-15,-40,8",False,15.12,False,40.92,False,23.46,False,26.17
1210,197.939,39.321,137.14,4917.18,176.767,12290.0,125.07,(28936),[-2-63],Other/Random,32.28,"28,9,36","-2,-6,3",False,39.32,False,24.85,False,30.74,False,24.15
1211,202.357,11.48,188.43,7338.36,147.947,1368.0,41.73,(001),[110],Other/Random,18.25,"0,0,1","1,1,0",True,11.48,False,44.29,False,30.66,True,14.47
1212,6.636,32.523,27.26,8674.18,139.607,504.0,25.33,(45872),[-472],Other/Random,34.32,"45,8,72","-4,7,2",False,32.52,False,33.8,False,33.03,False,20.5
1213,185.585,9.712,189.06,9639.04,151.519,2187.0,52.77,(001),[100],Other/Random,17.56,"0,0,1","1,0,0",True,9.71,False,47.51,True,14.6,False,30.52
1214,165.472,36.593,170.96,10501.78,183.995,7785.0,99.56,(-25-7-35),[18-45-5],Other/Random,23.7,"-25,-7,-35","18,-45,-5",False,36.59,False,27.99,False,22.43,False,23.77
1215,178.629,37.238,211.93,11370.37,156.27,2403.0,55.31,(-30-4),[-32-7227],Other/Random,31.84,"-3,0,-4","-32,-72,27",False,37.24,False,35.19,False,30.85,False,27.08
1216,180.013,18.375,199.29,11702.66,142.642,477.0,24.64,(103),[3-9-1],Other/Random,26.59,"1,0,3","3,-9,-1",False,18.37,False,43.12,False,19.3,False,27.23
1217,220.419,58.077,128.41,12521.2,135.0,135.0,13.11,(-111),[101],Other/Random,40.72,"-1,1,1","1,0,1",False,49.75,True,5.07,False,42.13,True,5.9
1218,136.741,56.741,220.85,12825.89,155.456,1539.0,44.27,(111),[-321],Other/Random,37.21,"1,1,1","-3,2,1",False,52.48,True,2.47,False,37.18,False,18.18
1219,350.399,35.687,25.07,13337.88,169.498,6291.0,89.5,(-40-7-56),[420-5],Other/Random,20.93,"-40,-7,-56","4,20,-5",False,35.69,False,31.0,False,18.1,False,32.12
1220,207.163,32.616,172.11,13698.82,187.303,11650.0,121.77,(427),[27-728],Other/Random,24.8,"4,2,7","27,-72,8",False,32.62,False,25.14,False,20.92,False,24.84
1221,343.956,35.106,34.71,15705.08,149.237,1062.0,36.77,(-10-3-15),[28-3],Other/Random,26.45,"-10,-3,-15","2,8,-3",False,35.11,False,27.97,False,23.25,False,28.21
1222,303.612,34.839,77.86,15807.17,158.464,6048.0,87.75,(322156),[-21-715],Other/Random,27.36,"32,21,56","-21,-7,15",False,34.84,False,21.39,False,38.31,False,18.24
1223,194.343,41.238,137.65,231.88,156.71,1863.0,48.7,(541463),[-3-84],Other/Random,33.49,"54,14,63","-3,-8,4",False,41.24,False,26.21,False,32.7,False,24.63
1224,151.75,10.852,180.09,718.38,164.178,3942.0,70.85,(001),[5-90],Other/Random,20.01,"0,0,1","5,-9,0",True,10.85,False,44.42,False,28.16,False,16.84
1225,187.517,31.712,162.53,1728.0,141.568,999.0,35.66,(45872),[100],Other/Random,18.17,"45,8,72","1,0,0",False,31.71,False,33.72,True,11.74,False,36.5
1226,157.848,50.057,223.53,2355.12,144.865,936.0,34.52,(401845),[10-1],Other/Random,33.08,"40,18,45","1,0,-1",False,44.76,False,18.64,False,33.05,True,14.96
1227,171.772,42.825,214.46,2415.6,148.438,1314.0,40.9,(-64-9-72),[-3-94],Other/Random,29.16,"-64,-9,-72","-3,-9,4",False,42.82,False,29.77,False,28.9,False,27.0
1228,181.427,28.569,150.74,2745.1,145.75,540.0,26.22,(509),[-16-369],Other/Random,32.48,"5,0,9","-16,-36,9",False,28.57,False,37.82,False,28.01,False,24.17
1229,161.35,44.544,180.14,4249.82,149.477,981.0,35.34,(-8-3-9),[1-30],Other/Random,18.56,"-8,-3,-9","1,-3,0",False,44.54,False,22.37,False,18.55,False,26.45
1230,14.921,37.238,326.28,5246.24,146.52,675.0,29.32,(15420),[1672-27],Other/Random,25.62,"15,4,20","16,72,-27",False,37.24,False,27.48,False,23.43,False,27.59
1231,240.465,12.371,90.2,5831.69,172.614,3429.0,66.08,(001),[3620-9],Other/Random,19.94,"0,0,1","36,20,-9",True,12.37,False,42.9,False,31.62,False,19.87
1232,156.34,47.42,221.97,6239.32,151.629,630.0,28.32,(-9-4-9),[-1-74],Other/Random,30.65,"-9,-4,-9","-1,-7,4",False,47.42,False,18.08,False,30.39,False,16.64
1233,204.863,34.743,138.54,6794.91,162.853,3483.0,66.59,(351656),[-7-3515],Other/Random,29.0,"35,16,56","-7,-35,15",False,34.74,False,24.32,False,24.67,False,24.58
1234,17.097,46.027,321.03,8813.58,157.875,1872.0,48.82,(727),[418-9],Other/Random,29.54,"7,2,7","4,18,-9",False,46.03,False,23.05,False,29.37,False,20.56
1235,29.866,43.394,350.22,8892.43,131.571,63.0,8.96,(15818),[-2456-7],Other/Random,23.88,"15,8,18","-24,56,-7",False,43.39,False,16.05,False,23.64,False,23.21
1236,211.186,45.716,129.97,10085.94,169.093,3951.0,70.93,(-111),[101],Other/Random,35.39,"-1,1,1","1,0,1",False,45.72,True,13.9,False,34.24,True,13.48
1237,208.38,11.67,113.16,10406.67,163.671,3312.0,64.94,(001),[110],Rotated Cube {001}<110>,13.37,"0,0,1","1,1,0",True,11.67,False,43.64,False,39.28,True,12.77
1238,155.996,37.518,227.59,10728.1,168.509,3501.0,66.77,(-15-7-21),[-4-147],Other/Random,34.06,"-15,-7,-21","-4,-14,7",False,37.52,False,22.75,False,31.31,False,22.77
1239,162.527,41.549,222.37,11252.97,154.5,756.0,31.03,(-24-7-28),[-4-147],Other/Random,32.05,"-24,-7,-28","-4,-14,7",False,41.55,False,24.17,False,31.11,False,22.86
1240,303.726,18.996,69.52,14203.05,136.696,207.0,16.23,(10735),[-9-23],Other/Random,23.12,"10,7,35","-9,-2,3",False,19.0,False,36.24,False,21.41,False,29.08
1241,157.04,8.909,226.78,14239.52,157.732,639.0,28.52,(001),[-24-567],Other/Random,22.96,"0,0,1","-24,-56,7",True,8.91,False,46.56,False,24.3,False,22.44
1242,335.151,29.068,12.24,15000.26,155.245,1287.0,40.48,(-9-4-18),[-936-4],Other/Random,22.98,"-9,-4,-18","-9,36,-4",False,29.07,False,28.71,False,15.28,False,31.39
1243,309.93,12.661,79.04,15691.5,129.0,18.0,4.79,(001),[-36-209],Other/Random,20.4,"0,0,1","-36,-20,9",True,12.66,False,42.13,False,31.07,False,20.39
1244,130.912,50.291,222.45,15927.36,164.292,5112.0,80.68,(111),[24-8-15],Other/Random,35.86,"1,1,1","24,-8,-15",False,50.29,True,5.5,False,35.99,False,20.07
1245,350.63,26.346,25.35,16187.46,164.495,3960.0,71.01,(-9-2-18),[520-4],Other/Random,26.15,"-9,-2,-18","5,20,-4",False,26.35,False,35.72,False,17.42,False,33.04
1246,58.977,13.36,277.46,658.69,172.238,4581.0,76.37,(001),[-28-127],Other/Random,25.22,"0,0,1","-28,-12,7",True,13.36,False,41.86,False,26.67,False,25.21
1247,295.748,41.129,52.18,2106.65,190.031,10930.0,117.95,(562772),[-24916],Other/Random,25.95,"56,27,72","-24,9,16",False,41.13,False,19.63,False,36.65,False,20.82
1248,220.062,12.15,116.84,3807.59,154.311,1998.0,50.44,(001),[-15-357],Other/Random,25.01,"0,0,1","-15,-35,7",True,12.15,False,42.64,False,24.91,False,24.78
1249,169.702,19.586,168.5,3836.7,147.18,450.0,23.94,(-3-1-9),[27-72-8],Other/Random,29.23,"-3,-1,-9","27,-72,-8",False,19.59,False,39.74,False,21.48,False,24.14
1250,177.636,21.385,166.65,4164.53,152.118,1071.0,36.93,(-20-5),[9-36-4],Other/Random,26.48,"-2,0,-5","9,-36,-4",False,21.38,False,40.83,False,15.57,False,30.52
1251,182.285,32.347,138.47,4737.99,170.475,4887.0,78.88,(508),[-6-94],Other/Random,32.84,"5,0,8","-6,-9,4",False,32.35,False,36.03,False,39.62,False,23.17
1252,202.57,33.535,139.63,5914.45,176.175,5859.0,86.37,(12520),[-10-4518],Other/Random,29.02,"12,5,20","-10,-45,18",False,33.53,False,26.08,False,24.39,False,26.23
1253,184.458,45.482,133.29,6893.01,160.377,3825.0,69.79,(-9-1-9),[-405635],Other/Random,43.68,"-9,-1,-9","-40,56,35",False,44.69,False,32.09,False,43.67,False,28.55
1254,356.529,15.189,338.97,8923.55,158.004,2169.0,52.55,(-20-7),[-491],Other/Random,25.46,"-2,0,-7","-4,9,1",False,15.19,False,44.17,False,24.4,False,21.82
1255,335.203,21.902,20.66,9182.96,165.246,549.0,26.44,(-9-4-24),[100],Other/Random,22.28,"-9,-4,-24","1,0,0",False,21.9,False,34.76,True,9.35,False,37.74
1256,53.378,21.185,298.32,9216.66,165.557,3249.0,64.32,(-3-2-9),[-9-13],Other/Random,22.74,"-3,-2,-9","-9,-1,3",False,21.18,False,33.88,False,19.65,False,27.02
1257,200.404,49.225,142.12,9449.5,164.895,3348.0,65.29,(-64-27-72),[-591],Other/Random,28.42,"-64,-27,-72","-5,9,1",False,44.78,False,20.07,False,28.41,False,18.06
1258,211.302,50.954,144.71,9595.83,154.81,1611.0,45.29,(-111),[-48-1],Other/Random,27.61,"-1,1,1","-4,8,-1",False,48.43,True,11.54,False,27.56,False,19.25
1259,164.162,49.216,218.58,9769.93,155.384,1710.0,46.66,(561863),[-25459],Other/Random,30.32,"56,18,63","-25,45,9",False,43.24,False,23.51,False,30.32,False,19.22
1260,225.277,56.212,126.51,11227.31,156.837,1323.0,41.04,(-111),[101],Other/Random,36.5,"-1,1,1","1,0,1",False,53.81,True,1.49,False,42.59,True,6.8
1261,332.365,51.812,39.13,11394.0,133.5,18.0,4.79,(-1-11),[4-70],Other/Random,29.76,"-1,-1,1","4,-7,0",False,45.87,True,14.2,False,29.75,False,15.28
1262,192.438,38.874,133.35,11647.5,132.0,36.0,6.77,(14318),[-7-148],Other/Random,38.71,"14,3,18","-7,-14,8",False,38.87,False,28.19,False,37.6,False,28.0
1263,73.275,5.161,313.16,11670.93,152.743,1260.0,40.05,(001),[-1892],Other/Random,19.26,"0,0,1","-18,9,2",True,5.16,False,50.23,False,26.8,False,18.82
1264,24.885,49.335,322.4,11821.05,179.908,3519.0,66.94,(-9-4-9),[1-20],Other/Random,27.68,"-9,-4,-9","1,-2,0",False,46.52,False,16.71,False,27.62,False,17.49
1265,157.693,39.163,227.32,12006.62,170.696,6741.0,92.64,(-21-8-28),[-3-95],Other/Random,34.47,"-21,-8,-28","-3,-9,5",False,39.16,False,22.58,False,32.49,False,22.37
1266,26.313,44.979,315.29,12331.2,139.0,135.0,13.11,(849),[17-4],Other/Random,31.78,"8,4,9","1,7,-4",False,44.98,False,17.23,False,30.95,False,16.65
1267,314.319,53.069,43.49,13959.34,143.282,639.0,28.52,(-1-11),[-21614],Other/Random,37.06,"-1,-1,1","-21,6,14",False,53.07,True,1.76,False,36.61,False,16.94
1268,329.261,41.344,55.14,14532.5,166.014,3888.0,70.36,(-27-16-36),[621-14],Other/Random,38.61,"-27,-16,-36","6,21,-14",False,41.34,False,17.02,False,36.28,False,17.58
1269,326.184,26.741,20.46,15343.37,149.328,1125.0,37.85,(-3-2-7),[-1242-7],Other/Random,27.43,"-3,-2,-7","-12,42,-7",False,26.74,False,28.83,False,17.8,False,30.84
1270,7.523,19.185,0.29,16222.04,149.96,675.0,29.32,(103),[100],Other/Random,20.7,"1,0,3","1,0,0",False,19.18,False,40.69,True,7.8,False,37.2
1271,17.036,40.24,321.76,1862.8,152.9,270.0,18.54,(16520),[936-16],Other/Random,28.46,"16,5,20","9,36,-16",False,40.24,False,24.96,False,27.2,False,24.27
1272,10.774,7.437,20.19,6012.96,156.741,1494.0,43.61,(001),[110],Other/Random,15.88,"0,0,1","1,1,0",True,7.44,False,48.71,False,30.9,True,14.42
1273,168.919,43.108,217.99,6708.66,185.961,4815.0,78.3,(-16-3-18),[-2-63],Other/Random,31.02,"-16,-3,-18","-2,-6,3",False,43.11,False,27.81,False,30.71,False,25.12
1274,206.083,22.941,127.45,6972.07,148.304,828.0,32.47,(15840),[-32-7227],Other/Random,29.41,"15,8,40","-32,-72,27",False,22.94,False,33.62,False,29.82,False,27.28
1275,171.421,6.021,148.93,7007.33,162.095,2286.0,53.95,(001),[110],Rotated Cube {001}<110>,8.05,"0,0,1","1,1,0",True,6.02,False,49.98,False,39.61,True,6.3
1276,215.09,53.86,139.11,7502.77,151.188,1386.0,42.01,(-111),[101],Other/Random,32.83,"-1,1,1","1,0,1",False,48.64,True,8.09,False,32.81,True,14.5
1277,2.223,38.545,334.3,8972.71,154.846,1287.0,40.48,(405),[721-6],Other/Random,24.92,"4,0,5","7,21,-6",False,38.54,False,34.41,False,24.0,False,30.58
1278,19.028,40.772,318.55,11445.72,163.925,1431.0,42.68,(281035),[14-2],Other/Random,30.56,"28,10,35","1,4,-2",False,40.77,False,23.57,False,29.31,False,22.74
1279,310.299,38.09,41.71,12136.21,166.441,3222.0,64.05,(6510),[-36916],Other/Random,32.29,"6,5,10","-36,9,16",False,38.09,False,16.98,False,28.09,False,23.93
1280,151.177,24.847,233.83,12762.23,140.538,117.0,12.21,(-18-10-45),[-2-52],Other/Random,31.79,"-18,-10,-45","-2,-5,2",False,24.85,False,31.42,False,29.51,False,29.78
1281,231.384,53.514,134.36,13783.97,174.821,3420.0,65.99,(-111),[63-8],Other/Random,35.28,"-1,1,1","6,3,-8",False,51.08,True,5.31,False,39.78,False,18.21
1282,334.967,43.306,47.84,14365.45,168.94,2097.0,51.67,(-30-14-35),[520-12],Other/Random,34.38,"-30,-14,-35","5,20,-12",False,43.31,False,18.83,False,33.24,False,18.02
1283,0.431,33.929,15.14,16427.56,156.55,1080.0,37.08,(203),[-14639],Other/Random,19.01,"2,0,3","-14,63,9",False,33.93,False,36.51,False,15.5,False,32.89
1284,170.139,35.75,216.91,373.62,156.077,1764.0,47.39,(-40-7-56),[-2-52],Other/Random,31.39,"-40,-7,-56","-2,-5,2",False,35.75,False,30.83,False,29.4,False,30.21
1285,162.385,44.894,223.4,2724.86,170.959,3321.0,65.03,(-7-2-7),[-2-74],Other/Random,33.23,"-7,-2,-7","-2,-7,4",False,44.89,False,22.97,False,32.88,False,20.49
1286,168.264,19.136,163.84,2964.47,164.183,2016.0,50.66,(-3-1-9),[9-18-2],Other/Random,25.61,"-3,-1,-9","9,-18,-2",False,19.14,False,39.71,False,27.51,False,18.68
1287,178.811,11.611,142.77,3006.34,163.493,1827.0,48.23,(001),[110],Rotated Cube {001}<110>,13.34,"0,0,1","1,1,0",True,11.61,False,46.83,False,38.4,True,9.99
1288,22.542,5.448,354.59,3390.0,145.2,180.0,15.14,(001),[-270],Other/Random,17.97,"0,0,1","-2,7,0",True,5.45,False,49.73,False,17.16,False,27.85
1289,222.994,36.277,126.5,4195.13,159.111,1458.0,43.09,(10918),[-1-95],Other/Random,31.2,"10,9,18","-1,-9,5",False,36.28,False,18.51,False,28.72,False,16.97
1290,206.788,12.333,131.82,5467.33,149.026,693.0,29.7,(001),[-9-244],Other/Random,24.66,"0,0,1","-9,-24,4",True,12.33,False,43.14,False,22.58,False,25.85
1291,86.861,2.149,246.7,5499.12,159.924,1782.0,47.63,(001),[-2-10],Other/Random,18.68,"0,0,1","-2,-1,0",True,2.15,False,53.15,False,26.52,False,18.65
1292,358.511,16.834,16.14,7586.73,165.308,2106.0,51.78,(-20-7),[100],Other/Random,22.28,"-2,0,-7","1,0,0",False,16.83,False,43.61,True,14.72,False,31.31
