Repository: cmllezr/NOES-Onto

# NOES-Onto: Nonoriented Electrical Steel Ontology

NOES-Onto is an application-level ontology in the Materials Science and Engineering domain, focused on semantic modeling of **Process–Structure–Property (PSP)** dependencies of nonoriented electrical steels (NOES). It is built on the [Platform Material Digital Core Ontology (PMDco)](https://github.com/materialdigital/core-ontology) and developed with the [Ontology Development Kit (ODK)](https://github.com/INCATools/ontology-development-kit).

## What's in this repository

| Path | What it is |
|---|---|
| `src/ontology/` | ODK-managed editors' workspace.

File: texture inference/grain_texture_classification.csv (part 7 of 9)
grain_id,phi1,Phi,phi2,x,y,area,diameter,hkl,uvw,nearest_component,angle_to_nearest_component_deg,hkl_int,uvw_int,on_Lambda_fiber,Lambda_fiber_deviation_deg,on_Gamma_fiber,Gamma_fiber_deviation_deg,on_Eta_fiber,Eta_fiber_deviation_deg,on_Alpha_fiber,Alpha_fiber_deviation_deg
1550,214.689,53.173,133.71,4038.89,201.009,2916.0,60.93,(-111),[101],Other/Random,35.57,"-1,1,1","1,0,1",False,48.84,True,8.48,False,35.44,True,9.85
1551,227.043,34.127,108.39,5194.64,206.696,3285.0,64.67,(-9-8-18),[249-16],Other/Random,32.7,"-9,-8,-18","24,9,-16",False,34.13,False,20.66,False,37.83,False,20.78
1552,328.094,50.15,37.41,6549.58,200.649,2844.0,60.18,(-1-11),[5-91],Other/Random,28.49,"-1,-1,1","5,-9,1",False,49.33,True,11.33,False,28.35,False,17.81
1553,190.072,25.822,212.85,7103.42,241.205,10890.0,117.75,(9218),[110],Other/Random,25.9,"9,2,18","1,1,0",False,25.82,False,35.78,False,42.12,True,14.46
1554,177.861,27.905,196.53,7500.91,198.6,2430.0,55.62,(-50-9),[100],Other/Random,22.6,"-5,0,-9","1,0,0",False,27.9,False,37.78,True,14.67,False,33.24
1555,159.275,23.911,226.64,7930.98,206.508,4392.0,74.78,(-18-7-42),[-9-217],Other/Random,30.51,"-18,-7,-42","-9,-21,7",False,23.91,False,33.95,False,28.67,False,27.36
1556,314.826,17.09,32.76,8408.33,189.184,441.0,23.7,(229),[-1232],Other/Random,21.1,"2,2,9","-12,3,2",False,17.09,False,37.65,False,16.33,False,32.59
1557,344.251,43.287,6.64,8960.88,194.191,1602.0,45.16,(110),[001],Goss {110}<001>,12.03,"1,1,0","0,0,1",False,43.29,False,24.67,True,11.8,False,34.36
1558,337.596,49.162,47.1,9618.54,215.809,4815.0,78.3,(401845),[101],Other/Random,35.83,"40,18,45","1,0,1",False,45.62,False,18.58,False,35.72,True,14.98
1559,224.374,50.026,128.54,10635.58,192.441,1836.0,48.35,(-111),[101],Other/Random,34.23,"-1,1,1","1,0,1",False,50.03,True,4.74,False,37.18,True,9.16
1560,178.169,31.336,163.13,11232.02,198.081,2322.0,54.37,(-30-5),[12-42-7],Other/Random,22.85,"-3,0,-5","12,-42,-7",False,31.34,False,36.6,False,18.46,False,29.83
1561,346.292,47.948,43.44,11875.03,209.175,4059.0,71.89,(32936),[15-24-8],Other/Random,35.47,"32,9,36","15,-24,-8",False,43.83,False,25.2,False,35.46,False,20.45
1562,29.134,49.327,309.7,13431.33,192.983,1071.0,36.93,(1-11),[10-1],Other/Random,37.06,"1,-1,1","1,0,-1",False,48.51,True,13.6,False,36.67,True,11.54
1563,79.843,5.054,264.59,15191.45,188.566,684.0,29.51,(001),[-63-187],Other/Random,16.36,"0,0,1","-63,-18,7",True,5.05,False,50.64,False,16.36,False,29.8
1564,300.25,31.336,77.68,15421.88,196.696,621.0,28.12,(7414),[-56-1635],Other/Random,25.69,"7,4,14","-56,-16,35",False,31.34,False,25.34,False,34.07,False,19.09
1565,223.21,48.769,131.29,15834.93,217.464,6327.0,89.75,(-111),[101],Other/Random,34.86,"-1,1,1","1,0,1",False,48.77,True,6.13,False,34.91,True,11.65
1566,128.635,58.168,222.77,16770.81,193.089,1017.0,35.98,(111),[-9-1418],Other/Random,39.45,"1,1,1","-9,-14,18",False,48.42,True,6.32,False,42.43,False,21.59
1567,328.315,46.379,52.17,1527.25,206.527,3312.0,64.94,(-1-11),[101],Other/Random,37.18,"-1,-1,1","1,0,1",False,46.38,True,13.22,False,36.09,True,12.65
1568,140.558,41.968,220.65,2952.36,185.16,225.0,16.93,(111),[1-84],Other/Random,29.31,"1,1,1","1,-8,4",False,41.97,True,13.42,False,26.67,False,19.96
1569,217.601,45.786,110.93,3117.17,219.762,4536.0,76.0,(-111),[-4-99],Other/Random,40.35,"-1,1,1","-4,-9,9",False,45.79,True,10.59,False,47.12,False,17.35
1570,144.789,50.423,233.71,3395.86,183.571,189.0,15.51,(111),[10-1],Other/Random,39.44,"1,1,1","1,0,-1",False,50.42,True,8.88,False,38.77,True,7.86
1571,328.012,33.502,39.54,3507.55,204.167,3402.0,65.81,(-5-3-9),[08-3],Other/Random,27.06,"-5,-3,-9","0,8,-3",False,33.5,False,22.99,False,20.72,False,24.52
1572,110.791,8.927,263.05,3761.63,200.44,1737.0,47.03,(001),[123-2],Other/Random,16.46,"0,0,1","12,3,-2",True,8.93,False,46.69,False,16.32,False,32.35
1573,196.452,19.06,145.38,5306.06,179.813,144.0,13.54,(319),[-10-357],Other/Random,26.27,"3,1,9","-10,-35,7",False,19.06,False,38.75,False,19.72,False,30.12
1574,304.179,25.158,82.75,7558.43,211.512,4464.0,75.39,(8520),[-2-11],Other/Random,30.89,"8,5,20","-2,-1,1",False,25.16,False,30.29,False,35.54,False,29.12
1575,38.825,54.875,317.25,7779.75,180.75,36.0,6.77,(1-11),[10-1],Other/Random,35.28,"1,-1,1","1,0,-1",False,50.42,True,5.05,False,35.22,True,14.01
1576,66.198,43.214,306.7,8014.86,194.924,1062.0,36.77,(-48-21-56),[-351425],Other/Random,25.55,"-48,-21,-56","-35,14,25",False,43.21,False,19.61,False,39.12,False,20.48
1577,182.723,34.928,157.0,8124.24,243.706,11780.0,122.47,(507),[-8-287],Other/Random,23.24,"5,0,7","-8,-28,7",False,34.93,False,34.99,False,20.82,False,31.1
1578,319.277,48.874,54.74,10339.82,206.818,1926.0,49.52,(-1-11),[101],Other/Random,35.66,"-1,-1,1","1,0,1",False,48.87,True,6.75,False,38.01,True,7.23
1579,45.291,54.293,322.92,10673.25,182.75,108.0,11.73,(1-11),[-523],Other/Random,35.87,"1,-1,1","-5,2,3",False,54.29,True,0.5,False,35.77,False,23.09
1580,243.612,32.072,143.25,11435.5,187.0,162.0,14.36,(-35-18-63),[5-3-2],Other/Random,36.73,"-35,-18,-63","5,-3,-2",False,32.07,False,25.83,False,35.88,False,22.9
1581,30.199,33.865,332.0,13472.11,213.904,2448.0,55.83,(12721),[-763-18],Other/Random,22.34,"12,7,21","-7,63,-18",False,33.86,False,23.18,False,16.42,False,30.32
1582,301.097,26.547,69.49,14634.23,203.9,4563.0,76.22,(12728),[-63-928],Other/Random,25.95,"12,7,28","-63,-9,28",False,26.55,False,29.46,False,26.05,False,21.37
1583,335.433,46.993,48.34,15654.33,210.329,4761.0,77.86,(-9-4-9),[29-6],Other/Random,35.71,"-9,-4,-9","2,9,-6",False,46.99,False,17.58,False,35.27,False,15.51
1584,7.132,42.962,325.08,16153.2,179.4,45.0,7.57,(819),[2772-32],Other/Random,30.25,"8,1,9","27,72,-32",False,42.96,False,30.48,False,30.05,False,27.38
1585,116.134,47.799,226.11,17227.5,204.75,3024.0,62.05,(212),[63-35-45],Other/Random,31.89,"2,1,2","63,-35,-45",False,47.8,False,16.22,False,42.27,False,25.74
1586,311.326,57.521,41.39,486.09,215.831,4311.0,74.09,(-1-11),[35-7],Other/Random,40.38,"-1,-1,1","3,5,-7",False,50.69,True,4.13,False,40.36,False,21.05
1587,157.216,45.868,217.33,3623.54,182.308,117.0,12.21,(-5-2-5),[-2-189],Other/Random,26.65,"-5,-2,-5","-2,-18,9",False,45.87,False,19.17,False,26.28,False,19.65
1588,354.499,42.006,2.98,5596.06,191.595,333.0,20.59,(110),[001],Goss {110}<001>,4.93,"1,1,0","0,0,1",False,42.01,False,31.72,True,3.84,False,41.75
1589,299.51,32.099,58.62,7014.08,213.531,4986.0,79.68,(351863),[-1829],Other/Random,23.55,"35,18,63","-18,2,9",False,32.1,False,24.88,False,27.64,False,18.7
1590,8.794,36.505,7.78,9465.9,205.0,2484.0,56.24,(45763),[-18637],Other/Random,17.71,"45,7,63","-18,63,7",False,36.51,False,31.13,False,15.74,False,30.26
1591,226.175,32.468,123.31,10794.25,199.0,216.0,16.58,(-4-4-9),[182-9],Other/Random,29.54,"-4,-4,-9","18,2,-9",False,32.47,False,22.28,False,27.26,False,18.95
1592,180.606,22.709,195.74,12295.5,185.167,162.0,14.36,(307),[18-63-7],Other/Random,27.53,"3,0,7","18,-63,-7",False,22.71,False,40.73,False,16.3,False,30.37
1593,158.693,10.921,228.21,13278.24,215.874,4059.0,71.89,(001),[-3-61],Other/Random,21.11,"0,0,1","-3,-6,1",True,10.92,False,44.88,False,27.52,False,20.25
1594,200.282,27.239,129.55,14091.36,226.049,4941.0,79.32,(316),[-7-146],Other/Random,30.95,"3,1,6","-7,-14,6",False,27.24,False,31.48,False,33.39,False,27.25
1595,57.881,9.457,324.58,14391.82,183.818,99.0,11.23,(001),[-63277],Other/Random,24.35,"0,0,1","-63,27,7",True,9.46,False,45.55,False,23.44,False,22.8
1596,35.693,34.663,301.92,14847.71,198.0,576.0,27.08,(251845),[27-4],Other/Random,36.98,"25,18,45","2,7,-4",False,34.66,False,21.07,False,33.2,False,21.09
1597,164.68,22.445,223.16,15536.43,196.76,2178.0,52.66,(-18-5-45),[-7-144],Other/Random,28.19,"-18,-5,-45","-7,-14,4",False,22.44,False,36.44,False,29.48,False,24.43
1598,45.533,43.353,310.04,16595.52,219.643,10040.0,113.09,(1-11),[10-1],Other/Random,31.47,"1,-1,1","1,0,-1",False,43.35,True,11.39,False,32.01,True,13.78
1599,301.161,43.958,62.29,292.62,210.229,2007.0,50.55,(536),[101],Other/Random,22.33,"5,3,6","1,0,1",False,43.96,False,15.0,False,38.19,True,7.99
1600,35.691,42.989,313.74,342.58,231.783,4860.0,78.66,(1-11),[07-4],Other/Random,31.76,"1,-1,1","0,7,-4",False,42.99,True,13.66,False,29.56,False,15.54
1601,196.785,26.168,147.26,1883.72,228.265,7335.0,96.64,(28963),[-8-369],Other/Random,28.21,"28,9,63","-8,-36,9",False,26.17,False,33.34,False,19.01,False,33.15
1602,305.586,37.428,55.37,2177.35,215.131,2268.0,53.74,(453272),[-63736],Other/Random,25.44,"45,32,72","-63,7,36",False,37.43,False,18.55,False,30.45,False,15.59
1603,152.879,45.351,223.2,2746.88,202.435,1035.0,36.3,(-8-4-9),[-1-95],Other/Random,30.54,"-8,-4,-9","-1,-9,5",False,45.35,False,16.55,False,29.76,False,16.62
1604,186.316,40.468,139.35,3276.38,236.804,8244.0,102.45,(54763),[-1-21],Other/Random,36.52,"54,7,63","-1,-2,1",False,40.47,False,31.47,False,36.04,False,29.45
1605,336.963,14.786,31.04,3368.11,231.793,7488.0,97.64,(001),[100],Other/Random,16.8,"0,0,1","1,0,0",True,14.79,False,41.28,True,10.4,False,37.95
1606,217.317,13.962,138.7,3411.34,193.833,324.0,20.31,(001),[100],Cube {001}<100>,14.52,"0,0,1","1,0,0",True,13.96,False,40.93,True,9.68,False,35.94
1607,159.861,41.412,184.55,5301.27,186.545,99.0,11.23,(-35-12-42),[2-70],Other/Random,17.47,"-35,-12,-42","2,-7,0",False,41.41,False,22.63,False,16.98,False,28.42
1608,322.118,35.638,32.34,5527.06,220.024,6543.0,91.27,(-36-28-63),[-315-5],Other/Random,26.02,"-36,-28,-63","-3,15,-5",False,35.64,False,19.73,False,20.96,False,28.27
1609,28.768,41.704,356.05,6082.9,209.244,1179.0,38.74,(492763),[-120],Other/Random,26.24,"49,27,63","-1,2,0",False,41.7,False,17.71,False,25.94,False,19.36
1610,188.44,19.402,152.72,6469.64,213.703,1881.0,48.94,(103),[-2-61],Other/Random,26.98,"1,0,3","-2,-6,1",False,19.4,False,40.32,False,19.51,False,28.76
1611,320.275,57.352,47.08,6590.02,202.854,1296.0,40.62,(-1-11),[101],Other/Random,39.11,"-1,-1,1","1,0,1",False,49.64,True,5.1,False,39.08,True,9.97
1612,31.87,24.565,311.8,8925.65,205.044,1215.0,39.33,(8520),[312-4],Other/Random,29.43,"8,5,20","3,12,-4",False,24.56,False,31.17,False,22.48,False,29.25
1613,29.855,49.966,320.51,9967.29,186.429,63.0,8.96,(1-11),[5-90],Other/Random,29.34,"1,-1,1","5,-9,0",False,48.39,True,12.88,False,29.2,False,15.93
1614,184.036,40.317,170.33,10051.41,240.398,10120.0,113.49,(110),[001],Goss {110}<001>,8.62,"1,1,0","0,0,1",False,40.32,False,32.95,True,7.09,False,38.87
1615,190.862,20.713,194.68,12432.86,214.377,1647.0,45.79,(27872),[4-9-1],Other/Random,28.35,"27,8,72","4,-9,-1",False,20.71,False,38.83,False,25.13,False,20.98
1616,352.074,30.132,350.74,12815.17,204.033,1647.0,45.79,(-36-7-63),[-18637],Other/Random,22.03,"-36,-7,-63","-18,63,7",False,30.13,False,34.27,False,16.59,False,29.38
1617,225.106,10.608,150.35,12895.57,222.877,6435.0,90.52,(001),[63-18-7],Other/Random,18.73,"0,0,1","63,-18,-7",True,10.61,False,44.13,False,16.7,False,29.55
1618,31.626,26.748,320.86,12914.14,190.645,279.0,18.85,(12728),[763-18],Other/Random,27.76,"12,7,28","7,63,-18",False,26.75,False,29.18,False,17.06,False,28.73
1619,4.996,38.338,339.43,13531.19,220.583,4248.0,73.54,(719),[945-10],Other/Random,18.39,"7,1,9","9,45,-10",False,38.34,False,32.77,False,16.93,False,33.84
1620,98.214,9.235,276.19,14378.19,197.125,432.0,23.45,(001),[123-2],Other/Random,17.1,"0,0,1","12,3,-2",True,9.23,False,47.56,False,17.1,False,31.74
1621,323.031,25.093,52.37,14493.98,200.265,882.0,33.51,(-21-16-56),[1672-27],Other/Random,29.38,"-21,-16,-56","16,72,-27",False,25.09,False,30.03,False,23.2,False,27.45
1622,300.182,10.064,73.32,14562.97,201.667,729.0,30.47,(001),[-18-43],Other/Random,16.83,"0,0,1","-18,-4,3",True,10.06,False,45.06,False,16.34,False,33.03
1623,7.233,38.894,319.93,15924.21,224.746,7011.0,94.48,(36545),[12-1],Other/Random,35.52,"36,5,45","1,2,-1",False,38.89,False,31.28,False,34.69,False,29.86
1624,341.068,18.801,28.91,16174.56,202.328,1098.0,37.39,(-3-1-9),[100],Other/Random,21.26,"-3,-1,-9","1,0,0",False,18.8,False,38.47,True,12.44,False,36.81
1625,16.422,43.781,318.86,16855.72,204.75,1044.0,36.46,(561863),[1863-35],Other/Random,31.5,"56,18,63","18,63,-35",False,43.78,False,24.08,False,31.06,False,21.93
1626,161.272,23.147,218.33,17126.33,214.134,2880.0,60.56,(-14-5-35),[-4-123],Other/Random,30.25,"-14,-5,-35","-4,-12,3",False,23.15,False,35.05,False,22.18,False,30.84
1627,353.367,31.888,46.1,437.34,217.665,1881.0,48.94,(-45-8-72),[1014-7],Other/Random,32.35,"-45,-8,-72","10,14,-7",False,31.89,False,34.07,False,40.59,False,24.48
1628,225.886,46.477,128.07,1695.39,199.348,621.0,28.12,(-111),[101],Other/Random,31.88,"-1,1,1","1,0,1",False,46.48,True,8.29,False,35.07,True,10.77
1629,222.819,9.19,99.43,2692.49,236.42,8145.0,101.84,(001),[110],Rotated Cube {001}<110>,11.7,"0,0,1","1,1,0",True,9.19,False,45.55,False,38.55,True,11.66
1630,54.333,56.922,318.64,2997.06,219.716,4185.0,73.0,(1-11),[-27-2036],Other/Random,39.14,"1,-1,1","-27,-20,36",False,47.1,True,8.02,False,43.06,False,24.75
1631,160.344,46.475,212.14,4206.66,217.465,2709.0,58.73,(-3-1-3),[-7-6327],Other/Random,23.12,"-3,-1,-3","-7,-63,27",False,46.48,False,21.15,False,22.98,False,22.52
1632,305.275,30.445,42.23,5401.42,228.606,4230.0,73.39,(326),[-561621],Other/Random,31.94,"3,2,6","-56,16,21",False,30.44,False,25.11,False,25.76,False,28.64
1633,151.138,48.691,229.7,6649.12,202.8,630.0,28.32,(111),[10-1],Other/Random,36.41,"1,1,1","1,0,-1",False,48.69,True,14.01,False,35.96,True,12.19
1634,161.619,47.563,221.78,6673.91,205.122,963.0,35.02,(313),[-366314],Other/Random,31.94,"3,1,3","-36,63,14",False,45.54,False,21.83,False,31.85,False,18.5
1635,201.69,40.928,187.16,6890.52,202.42,1179.0,38.74,(12515),[9-18-2],Other/Random,27.66,"12,5,15","9,-18,-2",False,40.93,False,21.96,False,27.48,False,18.47
1636,34.532,51.951,325.01,6911.5,189.0,54.0,8.29,(1-11),[5-102],Other/Random,28.96,"1,-1,1","5,-10,2",False,49.55,True,8.84,False,28.92,False,20.25
1637,75.306,47.009,314.43,7775.0,212.196,1377.0,41.87,(414),[-28-3035],Other/Random,35.79,"4,1,4","-28,-30,35",False,44.97,False,24.59,False,49.57,False,31.78
1638,209.042,38.553,179.28,8194.8,208.386,2259.0,53.63,(402156),[5-90],Other/Random,29.21,"40,21,56","5,-9,0",False,38.55,False,19.82,False,28.48,False,16.53
1639,217.225,44.225,145.49,9213.85,210.394,2124.0,52.0,(-111),[9-4520],Other/Random,26.97,"-1,1,1","9,-45,20",False,44.22,True,12.04,False,25.61,False,23.5
1640,210.402,14.5,133.0,10759.5,186.0,18.0,4.79,(001),[-10-357],Other/Random,22.01,"0,0,1","-10,-35,7",True,14.5,False,40.82,False,18.82,False,31.01
1641,188.797,42.329,156.2,11358.85,194.053,513.0,25.56,(56963),[-7-4212],Other/Random,18.64,"56,9,63","-7,-42,12",False,42.33,False,29.48,False,18.23,False,30.26
1642,205.785,26.772,138.17,12048.41,219.511,2853.0,60.27,(429),[-2-93],Other/Random,31.01,"4,2,9","-2,-9,3",False,26.77,False,30.37,False,21.57,False,29.54
1643,305.432,55.409,49.55,12842.34,198.0,486.0,24.88,(-1-11),[-48-2156],Other/Random,33.53,"-1,-1,1","-48,-21,56",False,47.87,True,7.87,False,43.27,False,16.7
1644,322.245,17.509,65.52,12976.39,203.12,1350.0,41.46,(-5-4-20),[36-2],Other/Random,24.52,"-5,-4,-20","3,6,-2",False,17.51,False,37.41,False,30.79,False,24.04
1645,214.638,31.584,140.09,13084.27,205.49,1341.0,41.32,(326),[0-83],Other/Random,27.69,"3,2,6","0,-8,3",False,31.58,False,24.15,False,19.65,False,25.37
1646,61.941,24.85,320.79,14228.9,200.069,261.0,18.23,(-18-10-45),[-1474],Other/Random,33.25,"-18,-10,-45","-14,7,4",False,24.85,False,31.56,False,29.46,False,24.72
1647,149.183,33.162,234.57,14293.25,191.5,108.0,11.73,(-5-3-9),[-2-63],Other/Random,37.56,"-5,-3,-9","-2,-6,3",False,33.16,False,23.6,False,32.08,False,23.89
1648,229.469,2.433,142.89,14424.54,221.33,5679.0,85.03,(001),[100],Cube {001}<100>,12.6,"0,0,1","1,0,0",True,2.43,False,52.31,True,12.47,False,32.65
1649,190.715,24.603,196.58,15000.77,230.197,3969.0,71.09,(419),[4-8-1],Other/Random,30.23,"4,1,9","4,-8,-1",False,24.6,False,36.31,False,26.69,False,20.27
1650,35.843,44.048,312.49,15774.65,207.156,1386.0,42.01,(1-11),[10-1],Other/Random,32.84,"1,-1,1","1,0,-1",False,44.05,True,12.73,False,30.92,True,14.27
1651,165.751,41.468,216.31,16670.0,206.614,909.0,34.02,(-54-14-63),[-9-3616],Other/Random,27.86,"-54,-14,-63","-9,-36,16",False,41.47,False,26.2,False,27.1,False,24.94
1652,217.73,40.721,127.35,16940.49,202.48,675.0,29.32,(-111),[101],Other/Random,35.16,"-1,1,1","1,0,1",False,40.72,True,14.99,False,31.95,True,14.83
1653,207.781,46.212,167.54,393.93,222.828,2772.0,59.41,(16918),[2-61],Other/Random,21.04,"16,9,18","2,-6,1",False,46.21,False,15.73,False,21.02,False,27.32
1654,134.13,17.7,214.81,1605.57,233.529,8199.0,102.17,(229),[18-4-3],Other/Random,20.85,"2,2,9","18,-4,-3",False,17.7,False,37.04,False,15.84,False,33.98
1655,224.954,10.016,121.33,1757.49,231.448,6687.0,92.27,(001),[-7-284],Other/Random,16.97,"0,0,1","-7,-28,4",True,10.02,False,44.72,False,15.79,False,32.69
1656,355.844,30.435,350.13,4251.47,206.918,990.0,35.5,(-30-5),[100],Other/Random,19.78,"-3,0,-5","1,0,0",False,30.43,False,35.84,True,13.62,False,32.65
1657,213.731,43.474,135.87,6343.32,226.223,3753.0,69.13,(-111),[0-95],Other/Random,30.45,"-1,1,1","0,-9,5",False,43.47,True,14.09,False,28.66,False,16.41
1658,107.637,33.4,238.4,6768.47,240.186,6687.0,92.27,(25840),[9-3-5],Other/Random,23.9,"25,8,40","9,-3,-5",False,33.4,False,28.22,False,33.24,False,22.64
1659,15.98,32.542,311.62,7666.47,212.377,1431.0,42.68,(15424),[12-1],Other/Random,34.83,"15,4,24","1,2,-1",False,32.54,False,29.45,False,35.71,False,29.16
1660,185.959,23.582,192.79,7672.59,196.059,153.0,13.96,(307),[3-9-1],Other/Random,27.97,"3,0,7","3,-9,-1",False,23.58,False,38.48,False,18.4,False,27.72
1661,172.859,20.601,210.49,7884.31,216.619,1395.0,42.14,(-30-8),[-2-51],Other/Random,29.8,"-3,0,-8","-2,-5,1",False,20.6,False,39.89,False,23.93,False,25.33
1662,22.569,48.247,314.29,8378.19,205.636,1188.0,38.89,(-7-3-7),[25-40-8],Other/Random,34.31,"-7,-3,-7","25,-40,-8",False,46.46,False,18.65,False,34.13,False,15.65
1663,352.102,9.547,345.82,8618.6,220.688,3087.0,62.69,(001),[-250],Other/Random,24.03,"0,0,1","-2,5,0",True,9.55,False,47.36,False,22.01,False,23.22
1664,303.627,31.372,74.43,8991.55,219.494,2241.0,53.42,(326),[-35-1021],Other/Random,26.92,"3,2,6","-35,-10,21",False,31.37,False,24.54,False,33.54,False,19.27
1665,195.342,18.445,145.7,10674.24,205.224,684.0,29.51,(319),[-5-153],Other/Random,26.39,"3,1,9","-5,-15,3",False,18.45,False,39.45,False,20.27,False,29.15
1666,189.705,21.643,154.01,10765.93,208.512,1161.0,38.45,(18545),[-3-122],Other/Random,27.03,"18,5,45","-3,-12,2",False,21.64,False,38.52,False,17.32,False,31.59
1667,199.856,38.983,131.75,12306.52,213.277,1557.0,44.52,(21828),[-14-3520],Other/Random,36.34,"21,8,28","-14,-35,20",False,38.98,False,23.97,False,34.59,False,23.93
1668,353.735,42.085,352.22,13120.76,202.25,648.0,28.72,(110),[001],Goss {110}<001>,13.38,"1,1,0","0,0,1",False,42.08,False,31.2,True,13.12,False,33.31
1669,161.229,42.416,215.94,15140.55,223.51,3969.0,71.09,(-6-2-7),[-3-188],Other/Random,25.87,"-6,-2,-7","-3,-18,8",False,42.42,False,23.03,False,25.04,False,22.99
1670,188.588,19.723,181.54,15372.72,222.247,4482.0,75.54,(308),[100],Other/Random,22.15,"3,0,8","1,0,0",False,19.72,False,40.07,True,10.05,False,34.97
1671,20.657,43.566,346.99,15993.99,221.397,1836.0,48.35,(110),[001],Goss {110}<001>,14.57,"1,1,0","0,0,1",False,43.57,False,21.4,True,14.25,False,34.87
1672,172.591,32.945,210.92,16729.89,199.688,1008.0,35.82,(-45-8-72),[-7-216],Other/Random,28.2,"-45,-8,-72","-7,-21,6",False,32.94,False,33.24,False,25.0,False,30.12
1673,303.277,41.635,58.98,759.46,214.938,1296.0,40.62,(324),[101],Other/Random,23.78,"3,2,4","1,0,1",False,41.64,False,15.71,False,35.09,True,11.13
1674,60.344,53.77,315.03,1086.06,219.909,3267.0,64.5,(1-11),[-28-2035],Other/Random,34.82,"1,-1,1","-28,-20,35",False,45.49,True,12.48,False,44.52,False,24.86
1675,208.868,34.616,133.36,2024.09,234.218,5463.0,83.4,(9515),[-2-94],Other/Random,31.91,"9,5,15","-2,-9,4",False,34.62,False,22.97,False,27.11,False,22.86
1676,125.371,57.138,217.84,2880.3,205.2,180.0,15.14,(111),[4035-56],Other/Random,41.59,"1,1,1","40,35,-56",False,46.77,True,8.33,False,43.23,False,28.41
1677,325.815,34.0,53.32,3672.5,219.014,1989.0,50.32,(-40-27-72),[14-2],Other/Random,35.63,"-40,-27,-72","1,4,-2",False,34.0,False,22.01,False,29.81,False,21.46
1678,35.554,55.471,312.73,4302.65,199.826,207.0,16.23,(1-11),[10-1],Other/Random,37.46,"1,-1,1","1,0,-1",False,47.91,True,7.78,False,37.43,True,8.33
1679,155.903,45.762,223.43,4328.67,209.391,1242.0,39.77,(-56-27-63),[-7-4224],Other/Random,31.36,"-56,-27,-63","-7,-42,24",False,45.76,False,18.33,False,30.82,False,17.16
1680,73.949,48.213,316.64,4397.39,214.914,2313.0,54.27,(561863),[-36-4045],Other/Random,37.5,"56,18,63","-36,-40,45",False,44.23,False,23.44,False,50.16,False,30.95
1681,168.634,25.26,169.02,4683.13,244.72,15820.0,141.93,(-4-1-9),[18-45-5],Other/Random,29.02,"-4,-1,-9","18,-45,-5",False,25.26,False,35.68,False,21.8,False,24.11
1682,147.129,43.951,224.69,4820.78,214.866,2358.0,54.79,(111),[0-95],Other/Random,30.91,"1,1,1","0,-9,5",False,43.95,True,14.14,False,29.32,False,15.92
1683,151.499,17.631,184.58,5136.5,236.796,5553.0,84.09,(-2-1-7),[4-90],Other/Random,27.42,"-2,-1,-7","4,-9,0",False,17.63,False,38.06,False,24.17,False,20.91
1684,0.764,21.988,351.86,5304.67,197.667,162.0,14.36,(205),[100],Other/Random,23.18,"2,0,5","1,0,0",False,21.99,False,41.03,True,7.44,False,38.31
1685,0.189,29.933,349.67,5797.38,215.563,1791.0,47.75,(407),[100],Other/Random,18.17,"4,0,7","1,0,0",False,29.93,False,37.87,True,10.17,False,36.53
1686,206.845,47.119,144.58,6384.64,244.15,6975.0,94.24,(212),[0-94],Other/Random,25.45,"2,1,2","0,-9,4",False,47.12,False,15.97,False,25.15,False,19.89
1687,326.792,54.386,42.91,6621.58,201.627,603.0,27.71,(-1-11),[101],Other/Random,33.92,"-1,-1,1","1,0,1",False,47.14,True,9.61,False,33.91,True,11.97
1688,133.934,48.728,224.1,8336.95,214.869,1719.0,46.78,(111),[8-2-5],Other/Random,35.17,"1,1,1","8,-2,-5",False,48.73,True,6.07,False,34.02,False,17.08
1689,235.863,25.315,117.24,8762.81,213.228,1539.0,44.27,(-8-5-20),[455-18],Other/Random,26.22,"-8,-5,-20","45,5,-18",False,25.32,False,30.14,False,22.77,False,22.95
1690,185.236,41.365,158.31,9963.66,238.233,5409.0,82.99,(63872),[-4-205],Other/Random,18.58,"63,8,72","-4,-20,5",False,41.36,False,32.0,False,18.08,False,32.34
1691,163.553,48.071,224.37,10680.0,193.5,18.0,4.79,(561863),[-355616],Other/Random,35.17,"56,18,63","-35,56,16",False,44.48,False,23.17,False,35.13,False,18.88
1692,9.587,23.062,14.67,11340.74,212.554,1512.0,43.88,(27763),[-27637],Other/Random,30.92,"27,7,63","-27,63,7",False,23.06,False,37.64,False,23.78,False,22.56
1693,124.396,37.081,241.91,11649.75,196.5,72.0,9.57,(352456),[10-1],Other/Random,23.73,"35,24,56","1,0,-1",False,37.08,False,19.18,False,32.14,True,12.87
1694,27.314,35.964,332.68,12370.99,242.815,5400.0,82.92,(15824),[-763-18],Other/Random,20.71,"15,8,24","-7,63,-18",False,35.96,False,22.46,False,16.29,False,29.62
1695,32.575,42.483,319.03,12772.87,234.805,4761.0,77.86,(14918),[02-1],Other/Random,28.21,"14,9,18","0,2,-1",False,42.48,False,15.35,False,26.28,False,18.72
1696,220.203,38.144,129.95,12944.4,195.15,180.0,15.14,(6510),[0-95],Other/Random,33.1,"6,5,10","0,-9,5",False,38.14,False,16.94,False,28.41,False,16.91
1697,343.624,37.443,39.39,14306.25,200.438,288.0,19.15,(-27-8-36),[1863-28],Other/Random,29.98,"-27,-8,-36","18,63,-28",False,37.44,False,26.6,False,27.93,False,26.16
1698,256.066,7.477,120.82,15104.25,202.179,252.0,17.91,(001),[63-18-7],Other/Random,18.46,"0,0,1","63,-18,-7",True,7.48,False,48.44,False,18.23,False,28.57
1699,163.053,47.014,218.83,15250.63,209.199,1179.0,38.74,(727),[-5102],Other/Random,29.65,"7,2,7","-5,10,2",False,45.59,False,22.96,False,29.57,False,20.05
1700,204.336,10.229,121.81,16228.79,226.859,3762.0,69.21,(001),[1-10],Other/Random,15.12,"0,0,1","1,-1,0",True,10.23,False,45.26,False,34.42,True,14.42
1701,308.829,32.795,37.8,15.4,230.412,2340.0,54.58,(5410),[-2489],Other/Random,33.59,"5,4,10","-24,8,9",False,32.79,False,22.33,False,26.26,False,29.67
1702,181.014,19.186,153.42,728.6,211.01,882.0,33.51,(103),[-8-183],Other/Random,27.24,"1,0,3","-8,-18,3",False,19.19,False,42.41,False,25.62,False,22.31
1703,226.022,15.906,107.25,1753.88,198.375,72.0,9.57,(-1-1-5),[147-4],Other/Random,24.18,"-1,-1,-5","14,7,-4",False,15.91,False,38.83,False,29.91,False,24.07
1704,197.536,45.204,133.39,2057.37,218.961,684.0,29.51,(727),[-8-2415],Other/Random,36.3,"7,2,7","-8,-24,15",False,45.2,False,22.94,False,35.97,False,20.46
1705,209.073,33.375,176.23,2779.76,226.773,2421.0,55.52,(12721),[1-20],Other/Random,28.66,"12,7,21","1,-2,0",False,33.37,False,23.93,False,26.0,False,19.18
1706,204.94,51.049,139.95,3559.28,208.574,549.0,26.44,(-8-4-9),[-470],Other/Random,30.16,"-8,-4,-9","-4,7,0",False,45.16,False,16.38,False,30.15,False,15.15
1707,323.504,26.737,39.33,5583.0,227.074,1575.0,44.78,(-14-10-35),[07-2],Other/Random,26.88,"-14,-10,-35","0,7,-2",False,26.74,False,28.49,False,16.57,False,28.43
1708,182.169,32.146,154.67,5958.62,204.207,261.0,18.23,(508),[-3-82],Other/Random,26.88,"5,0,8","-3,-8,2",False,32.15,False,36.15,False,23.52,False,28.34
1709,307.483,47.845,36.17,7354.35,204.65,540.0,26.22,(-1-11),[-18910],Other/Random,37.51,"-1,-1,1","-18,9,10",False,47.85,True,9.04,False,36.34,False,28.48
1710,163.395,15.735,216.04,7482.73,234.326,4059.0,71.89,(-18-7-63),[-2-61],Other/Random,24.96,"-18,-7,-63","-2,-6,1",False,15.73,False,41.37,False,20.49,False,28.03
1711,206.57,44.786,124.09,8400.0,202.5,54.0,8.29,(849),[-3-86],Other/Random,41.22,"8,4,9","-3,-8,6",False,44.79,False,17.16,False,40.16,False,17.65
1712,127.356,13.883,219.65,9056.04,239.304,5661.0,84.9,(001),[12-3-2],Other/Random,18.99,"0,0,1","12,-3,-2",True,13.88,False,41.0,False,16.35,False,32.27
1713,338.931,37.184,45.15,9329.83,219.103,1053.0,36.62,(-5-2-7),[26-3],Other/Random,33.09,"-5,-2,-7","2,6,-3",False,37.18,False,24.35,False,30.55,False,24.23
1714,317.046,44.719,52.76,9828.66,217.906,1629.0,45.54,(-1-11),[101],Other/Random,32.83,"-1,-1,1","1,0,1",False,44.72,True,10.14,False,34.07,True,10.93
1715,109.322,49.176,225.65,10597.17,217.331,1278.0,40.34,(-8-3-9),[1615-20],Other/Random,34.34,"-8,-3,-9","16,15,-20",False,44.43,False,20.89,False,47.74,False,30.89
1716,323.559,24.695,66.89,11272.72,234.336,3699.0,68.63,(-21-16-56),[1018-9],Other/Random,28.61,"-21,-16,-56","10,18,-9",False,24.7,False,30.47,False,35.7,False,27.78
1717,181.65,30.883,165.8,11375.17,205.083,324.0,20.31,(305),[100],Other/Random,19.12,"3,0,5","1,0,0",False,30.88,False,36.85,True,12.81,False,35.06
1718,344.644,47.598,46.06,11461.26,236.82,4644.0,76.9,(727),[16-24-9],Other/Random,37.14,"7,2,7","16,-24,-9",False,44.6,False,24.03,False,37.09,False,19.94
1719,207.801,40.928,123.28,12683.57,199.714,63.0,8.96,(351845),[-14-3525],Other/Random,40.83,"35,18,45","-14,-35,25",False,40.93,False,18.7,False,38.74,False,20.15
1720,24.615,47.843,324.89,12715.96,234.887,3501.0,66.77,(-9-4-9),[4-90],Other/Random,25.39,"-9,-4,-9","4,-9,0",False,47.63,False,17.28,False,25.24,False,19.77
1721,287.838,30.37,91.19,13593.6,219.253,2025.0,50.78,(10318),[-24-815],Other/Random,23.78,"10,3,18","-24,-8,15",False,30.37,False,30.07,False,35.44,False,21.01
1722,332.241,44.428,47.26,14263.11,219.827,2970.0,61.49,(-63-32-72),[530-18],Other/Random,33.44,"-63,-32,-72","5,30,-18",False,44.43,False,16.63,False,32.34,False,16.07
1723,114.887,10.922,255.16,14348.8,207.649,666.0,29.12,(001),[100],Cube {001}<100>,14.83,"0,0,1","1,0,0",True,10.92,False,44.59,True,14.35,False,35.46
1724,1.024,13.71,22.7,14533.18,220.343,1890.0,49.06,(001),[-27637],Other/Random,25.27,"0,0,1","-27,63,7",True,13.71,False,45.56,False,23.7,False,22.45
1725,43.596,51.789,311.9,15204.27,218.168,1980.0,50.21,(1-11),[10-1],Other/Random,36.25,"1,-1,1","1,0,-1",False,51.79,True,3.15,False,36.76,True,11.47
1726,154.971,4.522,226.62,15486.43,229.36,3276.0,64.58,(001),[-18-455],Other/Random,22.05,"0,0,1","-18,-45,5",True,4.52,False,50.5,False,21.74,False,23.71
1727,2.842,23.916,323.09,15572.89,220.277,1395.0,42.14,(409),[3556-16],Other/Random,26.26,"4,0,9","35,56,-16",False,23.92,False,39.36,False,34.33,False,19.33
1728,352.763,22.458,26.66,16152.07,220.525,1647.0,45.79,(-20-5),[26-1],Other/Random,29.61,"-2,0,-5","2,6,-1",False,22.46,False,38.73,False,20.15,False,28.94
1729,212.612,50.734,136.98,16394.95,230.602,1017.0,35.98,(-111),[101],Other/Random,32.16,"-1,1,1","1,0,1",False,49.3,True,10.63,False,31.94,True,13.21
1730,169.472,15.86,210.32,193.27,219.138,981.0,35.34,(-20-7),[-7-213],Other/Random,25.31,"-2,0,-7","-7,-21,3",False,15.86,False,42.33,False,20.38,False,27.26
1731,261.591,4.28,102.21,566.72,235.827,6237.0,89.11,(001),[100],Cube {001}<100>,5.72,"0,0,1","1,0,0",True,4.28,False,51.34,True,5.67,False,40.96
1732,265.56,20.915,84.98,1341.49,233.554,4725.0,77.56,(-30-8),[244-9],Other/Random,22.93,"-3,0,-8","24,4,-9",False,20.92,False,40.47,False,22.93,False,25.49
1733,318.275,46.489,46.15,2803.5,202.5,72.0,9.57,(-1-11),[101],Other/Random,33.72,"-1,-1,1","1,0,1",False,46.49,True,8.62,False,32.06,True,14.28
1734,43.297,45.295,314.9,3710.66,212.01,873.0,33.34,(1-11),[-535-21],Other/Random,33.26,"1,-1,1","-5,35,-21",False,45.3,True,9.53,False,31.19,False,16.08
1735,338.424,51.197,52.58,5326.52,245.439,6354.0,89.95,(301435),[101],Other/Random,41.61,"30,14,35","1,0,1",False,43.56,False,18.98,False,41.57,True,14.84
1736,174.334,32.989,174.86,5606.63,200.625,72.0,9.57,(-6-1-9),[100],Other/Random,15.75,"-6,-1,-9","1,0,0",False,32.99,False,34.09,True,10.36,False,35.12
1737,137.025,5.955,182.09,5898.19,252.911,6966.0,94.18,(001),[110],Rotated Cube {001}<110>,7.24,"0,0,1","1,1,0",True,5.95,False,48.78,False,40.9,True,4.11
1738,329.318,46.378,43.81,6521.65,232.341,2637.0,57.94,(-1-11),[07-4],Other/Random,31.0,"-1,-1,1","0,7,-4",False,46.38,True,13.83,False,30.19,False,15.09
1739,206.129,25.881,161.55,7215.6,222.891,2880.0,60.56,(271463),[100],Other/Random,24.25,"27,14,63","1,0,0",False,25.88,False,31.05,True,12.3,False,36.34
1740,17.726,39.97,321.35,10303.79,216.526,1026.0,36.14,(16520),[936-16],Other/Random,28.56,"16,5,20","9,36,-16",False,39.97,False,24.68,False,27.17,False,24.11
1741,23.667,41.026,315.85,11435.4,199.2,45.0,7.57,(12515),[418-9],Other/Random,31.35,"12,5,15","4,18,-9",False,41.03,False,20.81,False,29.76,False,20.42
1742,35.371,53.559,320.29,11640.22,219.399,1692.0,46.41,(1-11),[18-305],Other/Random,32.14,"1,-1,1","18,-30,5",False,49.01,True,7.89,False,32.12,False,15.77
1743,40.969,49.141,310.54,12111.79,204.5,378.0,21.94,(1-11),[10-1],Other/Random,36.07,"1,-1,1","1,0,-1",False,49.14,True,6.43,False,35.24,True,10.28
1744,30.634,33.266,321.59,13162.27,219.554,2097.0,51.67,(12721),[08-3],Other/Random,26.47,"12,7,21","0,8,-3",False,33.27,False,23.56,False,20.13,False,25.19
1745,58.93,40.416,299.65,13256.28,202.56,225.0,16.93,(-45-28-63),[10-1],Other/Random,22.37,"-45,-28,-63","1,0,-1",False,40.42,False,17.57,False,34.71,True,11.57
1746,33.605,44.687,317.67,13394.92,231.983,5247.0,81.74,(1-11),[09-5],Other/Random,29.64,"1,-1,1","0,9,-5",False,44.69,True,13.26,False,28.27,False,16.74
1747,142.112,13.227,234.49,14365.5,204.0,90.0,10.7,(001),[-10-357],Other/Random,21.2,"0,0,1","-10,-35,7",True,13.23,False,41.63,False,19.08,False,30.88
1748,355.674,34.181,342.08,14860.08,206.143,126.0,12.67,(-20-3),[-5153],Other/Random,23.99,"-2,0,-3","-5,15,3",False,34.18,False,34.36,False,21.63,False,27.43
1749,169.645,36.835,221.32,16354.12,229.997,3609.0,67.79,(-21-4-28),[-8-189],Other/Random,35.06,"-21,-4,-28","-8,-18,9",False,36.83,False,30.14,False,33.51,False,29.6
1750,4.057,23.215,325.54,648.85,233.525,3753.0,69.13,(307),[2036-9],Other/Random,27.37,"3,0,7","20,36,-9",False,23.21,False,39.31,False,30.77,False,21.07
1751,201.725,27.701,134.25,704.25,214.385,468.0,24.41,(5210),[-3-83],Other/Random,34.62,"5,2,10","-3,-8,3",False,27.7,False,30.7,False,28.0,False,30.7
1752,246.511,12.215,82.28,1131.0,202.5,36.0,6.77,(001),[2012-5],Other/Random,18.4,"0,0,1","20,12,-5",True,12.21,False,43.53,False,33.41,False,18.14
1753,106.365,3.739,243.39,1821.85,226.569,1170.0,38.6,(001),[100],Cube {001}<100>,10.9,"0,0,1","1,0,0",True,3.74,False,51.48,True,10.82,False,34.85
1754,342.885,45.53,47.86,3052.7,234.865,3807.0,69.62,(-7-2-7),[924-16],Other/Random,37.71,"-7,-2,-7","9,24,-16",False,45.53,False,23.15,False,37.43,False,20.66
1755,163.91,39.227,218.28,4089.05,210.109,495.0,25.1,(-7-2-9),[-18-6328],Other/Random,28.94,"-7,-2,-9","-18,-63,28",False,39.23,False,25.94,False,27.47,False,25.26
1756,199.823,16.631,144.11,4274.36,242.212,4077.0,72.05,(18763),[-3-122],Other/Random,23.09,"18,7,63","-3,-12,2",False,16.63,False,40.12,False,17.71,False,31.46
1757,158.985,25.936,227.37,4556.2,245.568,4122.0,72.45,(-8-3-18),[-24-5621],Other/Random,31.85,"-8,-3,-18","-24,-56,21",False,25.94,False,32.28,False,29.6,False,28.38
1758,240.733,45.011,115.49,5459.77,221.884,1161.0,38.45,(-7-4-8),[101],Other/Random,21.08,"-7,-4,-8","1,0,1",False,45.01,False,15.42,False,39.91,True,6.37
1759,148.545,39.838,235.8,6819.46,218.769,468.0,24.41,(-5-3-7),[-6-2114],Other/Random,38.72,"-5,-3,-7","-6,-21,14",False,39.84,False,17.85,False,35.82,False,18.55
1760,134.041,37.754,232.84,7163.58,217.941,1071.0,36.93,(559),[90-5],Other/Random,29.69,"5,5,9","9,0,-5",False,37.75,False,17.0,False,29.21,False,15.8
1761,181.11,16.449,185.07,7426.26,218.593,729.0,30.47,(207),[100],Other/Random,17.56,"2,0,7","1,0,0",False,16.45,False,43.92,True,6.14,False,39.05
1762,206.78,43.749,125.33,7443.0,203.4,45.0,7.57,(637),[-7-2115],Other/Random,39.85,"6,3,7","-7,-21,15",False,43.75,False,17.57,False,38.57,False,17.88
1763,188.618,16.397,186.93,7617.34,220.723,1269.0,40.2,(207),[2-70],Other/Random,22.56,"2,0,7","2,-7,0",False,16.4,False,42.32,False,15.39,False,29.79
1764,151.45,21.275,217.53,7805.07,227.016,1647.0,45.79,(-5-3-15),[100],Other/Random,23.07,"-5,-3,-15","1,0,0",False,21.27,False,34.7,True,14.56,False,32.79
1765,233.862,24.222,108.83,8891.87,230.068,2376.0,55.0,(-3-2-8),[6318-28],Other/Random,29.69,"-3,-2,-8","63,18,-28",False,24.22,False,30.96,False,27.45,False,25.57
1766,243.593,22.136,124.01,9178.08,243.925,4320.0,74.16,(-9-4-24),[6-1-2],Other/Random,23.39,"-9,-4,-24","6,-1,-2",False,22.14,False,34.27,False,20.53,False,27.99
1767,334.694,50.022,46.73,10389.91,213.818,297.0,19.45,(16918),[101],Other/Random,35.08,"16,9,18","1,0,1",False,46.15,False,16.26,False,34.95,True,13.07
1768,12.903,12.809,13.43,11390.52,244.673,5922.0,86.83,(001),[-9182],Other/Random,22.61,"0,0,1","-9,18,2",True,12.81,False,44.25,False,26.17,False,19.21
1769,60.429,1.178,310.04,14785.15,221.438,1296.0,40.62,(001),[100],Cube {001}<100>,10.53,"0,0,1","1,0,0",True,1.18,False,53.6,True,10.51,False,34.54
1770,333.087,49.57,47.14,15742.68,227.764,1143.0,38.15,(212),[101],Other/Random,34.96,"2,1,2","1,0,1",False,47.25,False,15.15,False,34.74,True,12.69
1771,258.093,2.396,119.07,16328.34,210.293,369.0,21.68,(001),[7-20],Other/Random,17.33,"0,0,1","7,-2,0",True,2.4,False,52.74,False,17.31,False,27.89
1772,329.094,45.6,31.16,983.63,231.036,3762.0,69.21,(-1-11),[-535-14],Other/Random,23.66,"-1,-1,1","-5,35,-14",False,45.6,True,14.13,False,23.05,False,24.21
1773,63.118,45.575,300.56,1153.92,216.926,846.0,32.82,(-8-4-9),[10-1],Other/Random,22.19,"-8,-4,-9","1,0,-1",False,45.58,False,16.6,False,39.87,True,12.16
1774,144.358,29.979,233.68,3430.08,244.0,3105.0,62.88,(-4-3-9),[-9-3616],Other/Random,34.88,"-4,-3,-9","-9,-36,16",False,29.98,False,25.49,False,27.37,False,24.13
1775,216.647,53.847,137.11,4110.09,211.781,288.0,19.15,(-111),[101],Other/Random,34.23,"-1,1,1","1,0,1",False,49.62,True,6.84,False,34.16,True,13.17
1776,79.976,1.036,251.69,4359.39,226.024,765.0,31.21,(001),[-9-50],Other/Random,16.7,"0,0,1","-9,-5,0",True,1.04,False,53.89,False,28.35,False,16.69
1777,324.037,47.08,49.01,6238.5,207.0,54.0,8.29,(-1-11),[101],Other/Random,34.81,"-1,-1,1","1,0,1",False,47.08,True,10.37,False,33.62,True,11.56
1778,191.962,35.226,127.62,7296.9,215.325,360.0,21.41,(517),[-40-5635],Other/Random,35.51,"5,1,7","-40,-56,35",False,35.23,False,29.95,False,43.01,False,28.93
1779,172.636,16.756,172.04,7999.45,255.514,10720.0,116.82,(-20-7),[1-40],Other/Random,22.67,"-2,0,-7","1,-4,0",False,16.76,False,42.33,False,15.16,False,30.09
1780,320.893,51.735,51.71,8495.98,223.262,963.0,35.02,(-1-11),[101],Other/Random,38.12,"-1,-1,1","1,0,1",False,51.74,True,5.59,False,38.05,True,7.0
1781,345.823,39.951,49.94,9885.75,240.659,4509.0,75.77,(-4-1-5),[4072-45],Other/Random,40.84,"-4,-1,-5","40,72,-45",False,39.95,False,26.77,False,39.85,False,27.08
1782,0.255,13.331,12.85,11430.0,208.5,36.0,6.77,(001),[100],Other/Random,18.67,"0,0,1","1,0,0",True,13.33,False,45.93,True,13.1,False,32.35
1783,337.266,50.39,40.82,11971.57,209.714,189.0,15.51,(562763),[27-45-5],Other/Random,30.8,"56,27,63","27,-45,-5",False,44.72,False,18.15,False,30.79,False,15.52
1784,55.273,26.081,292.33,12670.4,228.535,1413.0,42.42,(-14-10-35),[-18-38],Other/Random,27.83,"-14,-10,-35","-18,-3,8",False,26.08,False,29.33,False,25.94,False,22.57
1785,332.063,43.826,50.4,14697.94,223.03,603.0,27.71,(-54-28-63),[29-6],Other/Random,35.86,"-54,-28,-63","2,9,-6",False,43.83,False,16.86,False,34.56,False,16.33
1786,207.194,12.212,175.8,14885.34,232.887,1989.0,50.32,(001),[3-70],Other/Random,25.13,"0,0,1","3,-7,0",True,12.21,False,43.22,False,23.1,False,21.93
1787,158.329,43.13,218.06,15270.86,210.643,126.0,12.67,(-21-8-24),[-9-6328],Other/Random,26.98,"-21,-8,-24","-9,-63,28",False,43.13,False,20.95,False,26.12,False,21.11
1788,52.821,51.779,324.36,17036.66,219.396,477.0,24.64,(1-11),[-27-2545],Other/Random,39.37,"1,-1,1","-27,-25,45",False,51.25,True,6.93,False,38.89,False,29.06
1789,7.707,41.736,317.98,232.54,217.622,999.0,35.66,(64972),[918-10],Other/Random,36.92,"64,9,72","9,18,-10",False,41.74,False,30.32,False,36.56,False,27.99
1790,205.4,34.805,131.15,689.25,210.0,72.0,9.57,(351656),[-2-63],Other/Random,34.72,"35,16,56","-2,-6,3",False,34.81,False,24.06,False,30.73,False,24.25
1791,325.482,35.472,62.0,1397.72,228.975,1800.0,47.87,(-3-2-5),[1640-25],Other/Random,39.3,"-3,-2,-5","16,40,-25",False,35.47,False,20.59,False,37.41,False,22.49
1792,68.603,13.037,266.19,1674.09,216.545,297.0,19.45,(001),[-4-21],Other/Random,23.66,"0,0,1","-4,-2,1",True,13.04,False,43.01,False,28.26,False,23.46
1793,312.514,49.124,55.02,2501.55,227.372,2106.0,51.78,(-1-11),[101],Other/Random,31.47,"-1,-1,1","1,0,1",False,49.12,True,5.94,False,38.5,True,7.48
1794,347.353,42.062,6.6,5601.0,211.5,36.0,6.77,(110),[001],Goss {110}<001>,9.54,"1,1,0","0,0,1",False,42.06,False,27.04,True,8.9,False,37.49
1795,206.145,28.856,137.81,5827.5,208.0,54.0,8.29,(214),[-2-93],Other/Random,30.46,"2,1,4","-2,-9,3",False,28.86,False,28.53,False,22.44,False,28.02
1796,184.215,20.472,210.9,6222.63,227.493,1278.0,40.34,(308),[6-9-2],Other/Random,22.71,"3,0,8","6,-9,-2",False,20.47,False,40.79,False,34.88,False,15.43
1797,181.002,35.82,215.82,6940.44,258.145,10410.0,115.14,(507),[21-35-15],Other/Random,36.71,"5,0,7","21,-35,-15",False,35.82,False,35.72,False,36.64,False,24.09
1798,319.725,53.708,39.91,7283.14,214.143,189.0,15.51,(-1-11),[5-82],Other/Random,33.93,"-1,-1,1","5,-8,2",False,52.05,True,3.97,False,33.83,False,17.62
1799,306.861,49.153,18.79,7318.8,218.6,540.0,26.22,(-1-11),[1-10],Other/Random,42.65,"-1,-1,1","1,-1,0",False,49.15,True,8.49,False,42.57,True,14.76
1800,322.874,54.584,45.22,8415.18,234.155,1566.0,44.65,(-1-11),[101],Other/Random,36.0,"-1,-1,1","1,0,1",False,49.47,True,6.42,False,35.91,True,10.97
1801,321.438,51.247,42.59,8463.4,222.772,1224.0,39.48,(-1-11),[101],Other/Random,33.25,"-1,-1,1","1,0,1",False,51.25,True,6.21,False,32.89,True,14.77
1802,346.866,5.995,36.75,9540.13,246.507,8316.0,102.9,(001),[2763-7],Other/Random,22.2,"0,0,1","27,63,-7",True,5.99,False,49.71,False,23.72,False,21.82
1803,314.064,54.363,54.88,10642.51,242.724,4014.0,71.49,(-1-11),[101],Other/Random,34.87,"-1,-1,1","1,0,1",False,54.27,True,0.85,False,42.05,True,5.66
1804,33.441,45.046,317.94,10857.49,238.8,5400.0,82.92,(1-11),[09-5],Other/Random,29.56,"1,-1,1","0,9,-5",False,45.05,True,13.09,False,28.31,False,16.72
1805,153.889,31.498,166.79,11191.65,247.107,6858.0,93.44,(-35-18-63),[1-10],Other/Random,31.99,"-35,-18,-63","1,-1,0",False,31.5,False,26.38,False,37.96,True,10.2
