Repository: cmllezr/NOES-Onto

# NOES-Onto: Nonoriented Electrical Steel Ontology

NOES-Onto is an application-level ontology in the Materials Science and Engineering domain, focused on semantic modeling of **Process–Structure–Property (PSP)** dependencies of nonoriented electrical steels (NOES). It is built on the [Platform Material Digital Core Ontology (PMDco)](https://github.com/materialdigital/core-ontology) and developed with the [Ontology Development Kit (ODK)](https://github.com/INCATools/ontology-development-kit).

## What's in this repository

| Path | What it is |
|---|---|
| `src/ontology/` | ODK-managed editors' workspace.

File: texture inference/grain_texture_classification.csv (part 9 of 9)
grain_id,phi1,Phi,phi2,x,y,area,diameter,hkl,uvw,nearest_component,angle_to_nearest_component_deg,hkl_int,uvw_int,on_Lambda_fiber,Lambda_fiber_deviation_deg,on_Gamma_fiber,Gamma_fiber_deviation_deg,on_Eta_fiber,Eta_fiber_deviation_deg,on_Alpha_fiber,Alpha_fiber_deviation_deg
2063,214.949,53.476,130.92,778.62,256.816,684.0,29.51,(-111),[101],Other/Random,37.57,"-1,1,1","1,0,1",False,48.8,True,8.24,False,37.39,True,7.62
2064,173.795,29.044,203.36,2486.69,256.511,1215.0,39.33,(-5-1-9),[-5-204],Other/Random,24.55,"-5,-1,-9","-5,-20,4",False,29.04,False,35.54,False,18.17,False,32.29
2065,193.403,27.123,131.22,2943.77,269.011,2484.0,56.24,(418),[-35-5624],Other/Random,28.75,"4,1,8","-35,-56,24",False,27.12,False,33.81,False,37.23,False,23.73
2066,330.306,44.636,49.65,3682.04,262.5,1224.0,39.48,(-12-7-14),[101],Other/Random,35.04,"-12,-7,-14","1,0,1",False,44.64,False,15.39,False,33.79,True,14.92
2067,236.03,11.739,133.5,3771.53,265.967,810.0,32.11,(001),[100],Other/Random,15.11,"0,0,1","1,0,0",True,11.74,False,43.25,True,13.19,False,35.76
2068,131.855,13.354,213.12,4235.1,264.151,1071.0,36.93,(001),[56-16-7],Other/Random,20.08,"0,0,1","56,-16,-7",True,13.35,False,41.41,False,17.29,False,30.07
2069,217.645,12.214,122.03,4516.52,266.515,1170.0,38.6,(001),[-15-408],Other/Random,23.68,"0,0,1","-15,-40,8",True,12.21,False,42.64,False,22.18,False,27.17
2070,161.903,42.972,215.95,5211.04,264.489,1602.0,45.16,(-56-18-63),[-3-188],Other/Random,26.12,"-56,-18,-63","-3,-18,8",False,42.97,False,23.25,False,25.46,False,22.86
2071,23.41,31.847,335.18,5484.13,259.109,414.0,22.96,(16728),[100],Other/Random,20.4,"16,7,28","1,0,0",False,31.85,False,27.0,True,12.94,False,32.25
2072,202.01,48.347,135.44,10686.28,266.43,1467.0,43.22,(-5-2-5),[-25408],Other/Random,33.49,"-5,-2,-5","-25,40,8",False,46.15,False,19.03,False,33.35,False,15.97
2073,31.362,55.327,321.17,11987.74,267.8,405.0,22.71,(1-11),[10-1],Other/Random,31.73,"1,-1,1","1,0,-1",False,45.39,True,11.18,False,31.7,True,14.93
2074,336.007,51.95,43.35,12047.49,260.526,684.0,29.51,(542863),[101],Other/Random,33.24,"54,28,63","1,0,1",False,43.99,False,17.04,False,33.24,True,13.18
2075,4.882,36.688,329.34,12642.85,265.634,1206.0,39.19,(27436),[924-8],Other/Random,28.36,"27,4,36","9,24,-8",False,36.69,False,33.28,False,26.89,False,29.89
2076,171.268,32.879,143.68,12676.66,251.684,342.0,20.87,(-45-8-72),[54-63-28],Other/Random,32.88,"-45,-8,-72","54,-63,-28",False,32.88,False,32.62,False,43.87,False,19.29
2077,49.61,13.228,280.73,12961.21,270.063,1710.0,46.66,(001),[-36-209],Other/Random,20.23,"0,0,1","-36,-20,9",True,13.23,False,41.56,False,31.88,False,20.22
2078,54.972,26.807,288.86,15564.96,250.217,621.0,28.12,(-14-10-35),[-4-12],Other/Random,28.67,"-14,-10,-35","-4,-1,2",False,26.81,False,28.6,False,28.7,False,22.78
2079,313.197,59.317,46.78,16083.93,250.467,405.0,22.71,(-1-11),[101],Other/Random,39.61,"-1,-1,1","1,0,1",False,51.17,True,4.82,False,42.28,True,14.92
2080,207.703,21.251,140.5,17004.51,250.417,324.0,20.31,(216),[-2-123],Other/Random,24.27,"2,1,6","-2,-12,3",False,21.25,False,34.85,False,16.51,False,32.76
2081,134.815,57.466,224.01,140.9,257.1,270.0,18.54,(111),[-4-912],Other/Random,39.53,"1,1,1","-4,-9,12",False,53.27,True,2.73,False,39.47,False,16.25
2082,357.692,9.113,330.07,244.93,257.39,531.0,26.0,(001),[1-10],Other/Random,15.67,"0,0,1","1,-1,0",True,9.11,False,48.31,False,32.21,True,13.83
2083,182.524,33.123,185.59,458.86,257.016,576.0,27.08,(110),[001],Goss {110}<001>,14.16,"1,1,0","0,0,1",False,33.12,False,35.65,True,7.83,False,37.89
2084,212.607,53.262,142.31,1125.08,256.644,657.0,28.92,(-111),[-47-1],Other/Random,30.27,"-1,1,1","-4,7,-1",False,47.54,True,10.13,False,30.27,False,16.83
2085,30.426,44.657,327.52,2119.56,257.425,657.0,28.92,(1-11),[-545-18],Other/Random,23.81,"1,-1,1","-5,45,-18",False,44.66,True,14.96,False,22.95,False,23.36
2086,340.408,30.902,56.81,2247.88,255.903,1017.0,35.98,(-20-7-35),[1421-12],Other/Random,31.84,"-20,-7,-35","14,21,-12",False,30.9,False,29.05,False,40.84,False,27.93
2087,233.113,19.182,101.5,4080.16,265.345,1566.0,44.65,(-10-7-35),[7232-27],Other/Random,27.37,"-10,-7,-35","72,32,-27",False,19.18,False,35.82,False,30.69,False,27.36
2088,174.734,8.863,151.68,5176.12,271.38,1233.0,39.62,(001),[110],Rotated Cube {001}<110>,14.44,"0,0,1","1,1,0",True,8.86,False,48.15,False,33.53,True,12.42
2089,194.267,18.526,197.37,7038.13,271.849,1899.0,49.17,(319),[27-45-5],Other/Random,22.81,"3,1,9","27,-45,-5",False,18.53,False,39.61,False,31.22,False,15.2
2090,163.183,32.133,223.04,7339.25,258.814,630.0,28.32,(-18-5-30),[-14-3515],Other/Random,33.95,"-18,-5,-30","-14,-35,15",False,32.13,False,29.34,False,29.91,False,29.58
2091,45.735,14.473,295.89,7811.65,274.308,2043.0,51.0,(001),[-12-43],Other/Random,23.35,"0,0,1","-12,-4,3",True,14.47,False,40.26,False,21.79,False,30.07
2092,165.525,38.741,229.07,8324.43,273.07,3087.0,62.69,(-35-9-45),[-5-106],Other/Random,39.87,"-35,-9,-45","-5,-10,6",False,38.74,False,27.07,False,38.59,False,27.5
2093,30.99,49.707,327.49,9337.55,258.375,576.0,27.08,(1-11),[28-639],Other/Random,25.67,"1,-1,1","28,-63,9",False,49.17,True,12.14,False,25.59,False,21.94
2094,184.871,17.749,201.89,11489.9,274.04,1350.0,41.46,(103),[4-8-1],Other/Random,25.4,"1,0,3","4,-8,-1",False,17.75,False,42.25,False,26.57,False,20.23
2095,309.719,58.949,41.42,12830.69,258.079,684.0,29.51,(-1-11),[914-18],Other/Random,40.89,"-1,-1,1","9,14,-18",False,48.78,True,6.11,False,42.13,False,22.3
2096,312.812,56.481,40.95,13016.17,270.758,2493.0,56.34,(-1-11),[1425-35],Other/Random,38.94,"-1,-1,1","14,25,-35",False,52.3,True,2.51,False,38.85,False,20.44
2097,301.563,23.103,73.06,13247.21,264.993,1224.0,39.48,(271672),[-63-1427],Other/Random,27.29,"27,16,72","-63,-14,27",False,23.1,False,32.58,False,25.55,False,25.39
2098,92.681,24.365,279.49,13284.36,252.5,378.0,21.94,(409),[92-4],Other/Random,23.75,"4,0,9","9,2,-4",False,24.36,False,39.2,False,27.16,False,23.52
2099,186.939,28.727,137.73,13558.52,270.584,1386.0,42.01,(519),[-25-4016],Other/Random,30.28,"5,1,9","-25,-40,16",False,28.73,False,35.39,False,36.31,False,22.98
2100,191.778,9.727,180.22,14248.06,251.189,333.0,20.59,(001),[100],Other/Random,15.43,"0,0,1","1,0,0",True,9.73,False,46.81,True,11.99,False,33.01
2101,214.196,34.316,126.13,15717.78,251.419,279.0,18.85,(322156),[-9-3620],Other/Random,36.04,"32,21,56","-9,-36,20",False,34.32,False,21.72,False,30.39,False,21.26
2102,324.357,53.754,48.5,17123.25,251.125,432.0,23.45,(-1-11),[101],Other/Random,37.36,"-1,-1,1","1,0,1",False,49.05,True,7.65,False,37.2,True,7.97
2103,193.199,26.653,171.63,1975.35,258.825,360.0,21.41,(9218),[100],Other/Random,19.97,"9,2,18","1,0,0",False,26.65,False,34.18,True,6.82,False,39.44
2104,172.89,17.306,180.75,4426.8,250.2,45.0,7.57,(-20-7),[100],Other/Random,18.43,"-2,0,-7","1,0,0",False,17.31,False,42.02,True,6.4,False,38.61
2105,166.717,13.016,185.73,4478.15,266.891,1233.0,39.62,(001),[100],Other/Random,15.04,"0,0,1","1,0,0",True,13.02,False,44.03,True,7.81,False,37.32
2106,152.562,49.818,217.9,5615.03,274.63,1143.0,38.15,(111),[-590],Other/Random,28.08,"1,1,1","-5,9,0",False,47.31,True,14.71,False,28.0,False,17.02
2107,350.151,21.581,325.5,8384.88,275.355,1548.0,44.4,(-18-5-45),[1-10],Other/Random,21.59,"-18,-5,-45","1,-1,0",False,21.58,False,38.52,False,43.79,True,12.29
2108,167.291,7.408,212.96,8400.0,250.5,18.0,4.79,(001),[-27-728],Other/Random,21.55,"0,0,1","-27,-72,8",True,7.41,False,48.58,False,20.42,False,25.27
2109,344.89,41.5,47.37,8861.79,267.097,1116.0,37.7,(-54-14-63),[2045-27],Other/Random,37.88,"-54,-14,-63","20,45,-27",False,41.5,False,25.65,False,37.11,False,24.68
2110,0.939,7.583,24.74,10832.06,256.875,144.0,13.54,(001),[-9182],Other/Random,20.74,"0,0,1","-9,18,2",True,7.58,False,49.48,False,25.67,False,19.76
2111,23.369,37.645,316.15,11007.32,267.473,1314.0,40.9,(527),[14-2],Other/Random,31.11,"5,2,7","1,4,-2",False,37.64,False,22.97,False,28.41,False,22.91
2112,332.631,8.125,65.78,12234.99,270.16,1863.0,48.7,(001),[110],Rotated Cube {001}<110>,10.46,"0,0,1","1,1,0",True,8.12,False,47.04,False,38.8,True,10.05
2113,30.801,51.642,323.1,12317.57,258.214,126.0,12.67,(1-11),[5-91],Other/Random,28.66,"1,-1,1","5,-9,1",False,47.66,True,11.77,False,28.64,False,17.53
2114,18.269,45.954,325.72,12604.5,249.0,18.0,4.79,(313),[972-32],Other/Random,25.03,"3,1,3","9,72,-32",False,45.95,False,22.25,False,24.85,False,21.89
2115,188.078,22.847,180.67,14272.5,249.0,18.0,4.79,(27763),[100],Other/Random,23.76,"27,7,63","1,0,0",False,22.85,False,38.23,True,8.7,False,36.31
2116,198.022,13.346,183.96,16506.32,252.632,171.0,14.76,(001),[2-50],Other/Random,25.67,"0,0,1","2,-5,0",True,13.35,False,43.14,False,21.89,False,23.14
2117,313.518,55.779,49.12,479.4,254.8,135.0,13.11,(-1-11),[101],Other/Random,36.77,"-1,-1,1","1,0,1",False,53.16,True,1.6,False,40.62,True,11.83
2118,187.539,38.654,181.7,499.43,259.432,396.0,22.45,(110),[001],Goss {110}<001>,10.91,"1,1,0","0,0,1",False,38.65,False,31.16,True,8.93,False,36.15
2119,354.692,7.744,346.63,1826.83,259.457,315.0,20.03,(001),[-130],Other/Random,20.21,"0,0,1","-1,3,0",True,7.74,False,48.95,False,18.64,False,26.5
2120,79.555,11.562,241.6,2824.92,271.312,1503.0,43.75,(001),[110],Rotated Cube {001}<110>,13.09,"0,0,1","1,1,0",True,11.56,False,45.54,False,40.42,True,11.61
2121,191.081,8.285,182.4,3083.34,271.077,1179.0,38.74,(001),[100],Other/Random,15.81,"0,0,1","1,0,0",True,8.28,False,48.01,True,13.46,False,31.55
2122,201.361,15.264,140.45,4428.43,265.685,1458.0,43.09,(9436),[-12-427],Other/Random,23.7,"9,4,36","-12,-42,7",False,15.26,False,41.07,False,19.64,False,29.32
2123,184.325,12.694,214.98,5580.66,264.382,495.0,25.1,(001),[110],Rotated Cube {001}<110>,13.91,"0,0,1","1,1,0",True,12.69,False,45.63,False,39.21,True,9.62
2124,167.574,12.817,219.72,6220.57,277.368,1224.0,39.48,(001),[-3-61],Other/Random,21.83,"0,0,1","-3,-6,1",True,12.82,False,44.31,False,27.72,False,20.08
2125,194.302,20.727,149.42,6437.75,258.5,108.0,11.73,(27872),[-5-204],Other/Random,26.3,"27,8,72","-5,-20,4",False,20.73,False,37.96,False,17.87,False,31.94
2126,312.736,43.153,47.63,8907.86,267.646,1422.0,42.55,(-1-11),[-35521],Other/Random,31.35,"-1,-1,1","-35,5,21",False,43.15,True,11.71,False,31.44,False,16.13
2127,316.213,9.603,67.08,10815.16,267.933,1071.0,36.93,(001),[1842-7],Other/Random,23.71,"0,0,1","18,42,-7",True,9.6,False,45.14,False,24.55,False,23.63
2128,147.077,32.921,245.94,12487.17,261.261,207.0,16.23,(-5-3-9),[-5-96],Other/Random,34.98,"-5,-3,-9","-5,-9,6",False,32.92,False,23.28,False,40.64,False,27.44
2129,196.36,40.884,137.3,12612.94,271.234,1269.0,40.2,(10312),[-2-63],Other/Random,32.84,"10,3,12","-2,-6,3",False,40.88,False,25.1,False,31.83,False,23.85
2130,203.249,53.238,127.75,12855.0,272.938,1296.0,40.62,(-28-15-35),[101],Other/Random,41.47,"-28,-15,-35","1,0,1",False,42.6,False,17.62,False,41.47,True,12.11
2131,186.606,31.662,132.88,13499.86,256.364,198.0,15.88,(45872),[-10-147],Other/Random,31.97,"45,8,72","-10,-14,7",False,31.66,False,34.18,False,41.61,False,24.29
2132,339.908,5.049,25.37,13520.43,271.232,1512.0,43.88,(001),[100],Cube {001}<100>,7.3,"0,0,1","1,0,0",True,5.05,False,50.19,True,5.62,False,39.86
2133,188.052,10.923,183.99,13591.02,270.738,1062.0,36.77,(001),[100],Other/Random,16.24,"0,0,1","1,0,0",True,10.92,False,46.33,True,11.99,False,33.04
2134,138.627,39.339,229.32,14190.11,274.136,1521.0,44.01,(-45-40-72),[0-95],Other/Random,32.72,"-45,-40,-72","0,-9,5",False,39.34,False,15.62,False,28.74,False,16.27
2135,175.66,21.946,209.28,14545.8,254.4,45.0,7.57,(-20-5),[-15-357],Other/Random,29.65,"-2,0,-5","-15,-35,7",False,21.95,False,39.91,False,25.3,False,24.15
2136,356.046,33.332,16.68,953.93,259.705,396.0,22.45,(-20-3),[100],Other/Random,18.07,"-2,0,-3","1,0,0",False,33.33,False,34.84,True,13.55,False,35.91
2137,212.548,51.057,122.74,981.9,259.8,270.0,18.54,(-111),[101],Other/Random,42.76,"-1,1,1","1,0,1",False,49.03,True,10.58,False,42.24,True,9.57
2138,193.87,40.651,141.17,1401.81,260.0,432.0,23.45,(25630),[-3-94],Other/Random,30.41,"25,6,30","-3,-9,4",False,40.65,False,26.7,False,29.5,False,25.28
2139,117.886,12.419,255.64,1514.9,261.871,279.0,18.85,(001),[92-2],Other/Random,18.34,"0,0,1","9,2,-2",True,12.42,False,42.97,False,17.78,False,33.78
2140,214.824,2.324,149.71,2090.0,260.0,135.0,13.11,(001),[100],Cube {001}<100>,5.09,"0,0,1","1,0,0",True,2.32,False,52.45,True,4.7,False,40.46
2141,176.039,4.029,164.22,2563.0,261.0,189.0,15.51,(001),[3-80],Other/Random,20.14,"0,0,1","3,-8,0",True,4.03,False,51.74,False,19.73,False,25.32
2142,331.299,26.326,49.19,3132.94,269.611,693.0,29.7,(-12-7-28),[824-9],Other/Random,33.25,"-12,-7,-28","8,24,-9",False,26.33,False,30.12,False,25.97,False,29.18
2143,129.979,39.996,224.27,5530.3,272.593,2385.0,55.11,(454072),[18-4-9],Other/Random,31.26,"45,40,72","18,-4,-9",False,40.0,False,15.19,False,29.56,False,21.2
2144,164.056,27.721,224.27,6824.31,277.96,2232.0,53.31,(-7-2-14),[-32-7227],Other/Random,32.26,"-7,-2,-14","-32,-72,27",False,27.72,False,32.53,False,30.88,False,27.39
2145,24.875,39.057,351.34,9388.43,269.794,1179.0,38.74,(9412),[-39-1],Other/Random,20.19,"9,4,12","-3,9,-1",False,39.06,False,21.35,False,18.9,False,27.38
2146,36.989,49.735,321.54,10842.0,258.0,63.0,8.96,(1-11),[-318-10],Other/Random,30.22,"1,-1,1","-3,18,-10",False,49.73,True,8.06,False,29.85,False,18.4
2147,346.805,25.256,52.55,11095.5,258.5,54.0,8.29,(-4-1-9),[2736-16],Other/Random,25.87,"-4,-1,-9","27,36,-16",False,25.26,False,35.09,False,40.9,False,21.46
2148,163.134,39.314,218.34,12474.12,274.71,900.0,33.85,(-28-9-36),[-9-3616],Other/Random,28.66,"-28,-9,-36","-9,-36,16",False,39.31,False,25.46,False,27.15,False,24.89
2149,4.314,25.054,337.21,15636.0,255.0,63.0,8.96,(409),[1242-7],Other/Random,27.72,"4,0,9","12,42,-7",False,25.05,False,38.26,False,18.97,False,29.88
2150,87.249,9.984,263.43,15801.0,255.0,27.0,5.86,(001),[100],Cube {001}<100>,13.65,"0,0,1","1,0,0",True,9.98,False,47.67,True,13.65,False,36.01
2151,84.241,18.11,272.15,15861.0,255.0,27.0,5.86,(-10-3),[-9-13],Other/Random,18.46,"-1,0,-3","-9,-1,3",False,18.11,False,41.81,False,18.42,False,27.06
2152,224.282,8.815,119.0,16021.5,255.0,54.0,8.29,(001),[-2-71],Other/Random,18.89,"0,0,1","-2,-7,1",True,8.82,False,45.92,False,18.1,False,29.51
2153,176.325,21.854,221.89,16216.5,255.0,54.0,8.29,(-20-5),[-15-217],Other/Random,22.87,"-2,0,-5","-15,-21,7",False,21.85,False,40.17,False,38.5,False,16.87
2154,149.16,10.767,226.64,16347.0,255.0,45.0,7.57,(001),[-2-71],Other/Random,19.1,"0,0,1","-2,-7,1",True,10.77,False,44.35,False,17.13,False,30.63
2155,63.281,46.402,298.93,3112.69,265.219,288.0,19.15,(-8-4-9),[10-1],Other/Random,21.57,"-8,-4,-9","1,0,-1",False,46.4,False,16.34,False,40.84,True,10.53
2156,191.476,30.358,152.65,4213.59,271.677,306.0,19.74,(36763),[-8-369],Other/Random,24.29,"36,7,63","-8,-36,9",False,30.36,False,32.63,False,18.32,False,33.34
2157,330.832,49.997,39.5,8427.53,271.971,918.0,34.19,(-1-11),[5-90],Other/Random,29.31,"-1,-1,1","5,-9,0",False,48.02,True,13.38,False,29.18,False,15.87
2158,19.632,42.913,340.35,8957.27,270.567,810.0,32.11,(110),[001],Goss {110}<001>,14.78,"1,1,0","0,0,1",False,42.91,False,22.3,True,14.13,False,32.05
2159,13.325,34.482,348.26,12328.82,276.091,1188.0,38.89,(110),[001],Goss {110}<001>,13.56,"1,1,0","0,0,1",False,34.48,False,29.62,True,7.53,False,38.51
2160,214.479,33.283,151.4,12670.73,272.909,891.0,33.68,(402772),[7-4212],Other/Random,24.4,"40,27,72","7,-42,12",False,33.28,False,22.6,False,18.14,False,30.94
2161,189.34,26.673,127.39,13727.14,276.455,594.0,27.5,(9218),[-5-63],Other/Random,26.73,"9,2,18","-5,-6,3",False,26.67,False,35.54,False,44.41,False,21.43
2162,230.01,26.461,129.09,14225.26,274.54,684.0,29.51,(-9-8-24),[80-3],Other/Random,26.48,"-9,-8,-24","8,0,-3",False,26.46,False,28.44,False,20.35,False,24.84
2163,151.298,49.725,213.35,716.0,263.0,27.0,5.86,(111),[-49-1],Other/Random,25.45,"1,1,1","-4,9,-1",False,47.99,True,13.8,False,25.4,False,20.71
2164,211.821,20.957,114.95,1212.0,263.0,81.0,10.16,(5315),[-25-4016],Other/Random,24.0,"5,3,15","-25,-40,16",False,20.96,False,34.56,False,36.4,False,22.99
2165,156.077,10.454,219.21,2787.71,262.588,153.0,13.96,(001),[-2-81],Other/Random,18.5,"0,0,1","-2,-8,1",True,10.45,False,45.09,False,16.19,False,30.83
2166,345.002,42.092,48.83,4038.92,271.692,351.0,21.14,(-63-16-72),[36-4],Other/Random,39.36,"-63,-16,-72","3,6,-4",False,42.09,False,25.52,False,38.7,False,24.68
2167,178.346,7.658,158.74,4845.3,273.211,639.0,28.52,(001),[3-70],Other/Random,23.36,"0,0,1","3,-7,0",True,7.66,False,49.36,False,22.9,False,22.42
2168,181.93,31.304,160.97,6422.18,280.382,1602.0,45.16,(305),[-3-122],Other/Random,22.22,"3,0,5","-3,-12,2",False,31.3,False,36.56,False,17.41,False,31.89
2169,199.249,35.607,133.93,7332.75,281.518,1008.0,35.82,(629),[-3-84],Other/Random,34.83,"6,2,9","-3,-8,4",False,35.61,False,26.16,False,32.0,False,26.34
2170,172.844,16.317,223.08,8512.06,271.235,153.0,13.96,(-20-7),[-20-287],Other/Random,18.66,"-2,0,-7","-20,-28,7",False,16.32,False,42.67,False,36.26,False,15.04
2171,11.603,45.115,331.24,10865.14,272.278,972.0,35.18,(515),[424-9],Other/Random,22.11,"5,1,5","4,24,-9",False,45.12,False,27.08,False,22.03,False,26.29
2172,160.879,47.37,212.16,11092.7,271.699,747.0,30.84,(313),[-27637],Other/Random,23.43,"3,1,3","-27,63,7",False,45.96,False,21.33,False,23.37,False,22.18
2173,23.919,40.871,319.7,11428.5,272.25,108.0,11.73,(12515),[214-7],Other/Random,28.1,"12,5,15","2,14,-7",False,40.87,False,20.75,False,26.43,False,21.18
2174,345.711,30.694,46.0,11734.29,266.143,63.0,8.96,(-4-1-7),[918-8],Other/Random,33.38,"-4,-1,-7","9,18,-8",False,30.69,False,31.26,False,34.33,False,27.55
2175,45.797,57.591,318.67,11853.6,262.2,45.0,7.57,(1-11),[2140-56],Other/Random,39.02,"1,-1,1","21,40,-56",False,52.76,True,2.93,False,38.99,False,19.29
2176,206.777,40.325,165.06,12704.36,277.991,1044.0,36.46,(638),[12-427],Other/Random,19.27,"6,3,8","12,-42,7",False,40.32,False,19.6,False,17.99,False,31.1
2177,209.15,34.391,129.05,12802.26,278.168,1395.0,42.14,(9515),[-4-147],Other/Random,35.17,"9,5,15","-4,-14,7",False,34.39,False,23.06,False,30.42,False,23.08
2178,194.824,22.032,170.95,12893.72,276.626,1035.0,36.3,(18545),[100],Other/Random,22.77,"18,5,45","1,0,0",False,22.03,False,36.87,True,7.26,False,38.7
2179,171.04,37.525,222.45,13276.86,276.259,1044.0,36.46,(-6-1-8),[-1-21],Other/Random,36.9,"-6,-1,-8","-1,-2,1",False,37.53,False,30.68,False,35.69,False,29.89
2180,349.731,28.926,34.05,196.5,264.0,36.0,6.77,(-5-1-9),[2156-16],Other/Random,30.87,"-5,-1,-9","21,56,-16",False,28.93,False,33.91,False,25.49,False,28.98
2181,200.79,24.777,118.34,3002.85,275.56,1044.0,36.46,(18742),[-8-105],Other/Random,25.11,"18,7,42","-8,-10,5",False,24.78,False,33.25,False,43.33,False,22.56
2182,179.623,7.246,167.94,4019.17,273.333,324.0,20.31,(001),[100],Cube {001}<100>,14.39,"0,0,1","1,0,0",True,7.25,False,49.76,True,12.43,False,32.69
2183,356.758,28.514,46.86,7353.94,273.563,144.0,13.54,(-50-9),[56-3],Other/Random,28.55,"-5,0,-9","5,6,-3",False,28.51,False,37.05,False,44.03,False,20.98
2184,68.059,8.153,269.16,7853.49,280.015,1170.0,38.6,(001),[-42-187],Other/Random,23.65,"0,0,1","-42,-18,7",True,8.15,False,47.31,False,24.13,False,23.59
2185,36.366,39.773,306.4,9322.31,273.793,477.0,24.64,(436),[530-18],Other/Random,36.0,"4,3,6","5,30,-18",False,39.77,False,16.22,False,32.36,False,15.98
2186,303.814,26.015,79.56,9352.51,273.322,252.0,17.91,(141035),[-10-45],Other/Random,31.98,"14,10,35","-10,-4,5",False,26.01,False,29.52,False,33.37,False,26.42
2187,26.997,45.444,319.0,11043.0,271.5,378.0,21.94,(849),[19-5],Other/Random,28.9,"8,4,9","1,9,-5",False,45.44,False,16.59,False,28.19,False,17.48
2188,323.832,52.733,47.88,13902.55,278.257,945.0,34.69,(-1-11),[101],Other/Random,36.5,"-1,-1,1","1,0,1",False,50.02,True,7.39,False,36.24,True,9.0
2189,61.354,27.143,271.41,3041.8,275.921,684.0,29.51,(-16-9-36),[-14-78],Other/Random,32.35,"-16,-9,-36","-14,-7,8",False,27.14,False,29.4,False,37.58,False,28.01
2190,187.958,9.058,176.33,3868.27,274.364,297.0,19.45,(001),[100],Cube {001}<100>,10.02,"0,0,1","1,0,0",True,9.06,False,47.72,True,4.37,False,40.67
2191,205.943,10.555,120.24,5242.62,277.92,450.0,23.94,(001),[1-10],Other/Random,15.37,"0,0,1","1,-1,0",True,10.56,False,44.85,False,34.47,True,14.72
2192,16.019,41.72,313.75,5592.88,277.829,369.0,21.68,(24728),[25-3],Other/Random,36.36,"24,7,28","2,5,-3",False,41.72,False,25.01,False,35.57,False,23.78
2193,286.511,32.859,62.77,6522.85,282.346,702.0,29.9,(25840),[-28716],Other/Random,21.33,"25,8,40","-28,7,16",False,32.86,False,29.03,False,32.2,False,20.04
2194,118.516,47.148,216.22,8575.51,274.773,198.0,15.88,(111),[35-25-21],Other/Random,39.38,"1,1,1","35,-25,-21",False,47.15,True,14.84,False,42.42,False,27.42
2195,115.913,51.211,215.34,8708.08,275.077,117.0,12.21,(-16-9-18),[45-6],Other/Random,42.11,"-16,-9,-18","4,5,-6",False,45.49,False,15.61,False,46.97,False,27.2
2196,174.938,21.557,225.54,9004.91,273.429,693.0,29.7,(-20-5),[-12-155],Other/Random,22.02,"-2,0,-5","-12,-15,5",False,21.56,False,39.92,False,40.87,False,16.54
2197,330.381,41.814,58.37,9208.5,275.4,180.0,15.14,(-7-4-9),[38-6],Other/Random,41.78,"-7,-4,-9","3,8,-6",False,41.81,False,17.22,False,39.69,False,18.99
2198,31.343,29.546,310.8,9473.95,274.616,468.0,24.41,(7414),[728-12],Other/Random,33.74,"7,4,14","7,28,-12",False,29.55,False,26.68,False,25.76,False,25.74
2199,146.098,45.851,217.91,10767.43,275.429,378.0,21.94,(111),[2-189],Other/Random,27.6,"1,1,1","2,-18,9",False,45.85,True,12.3,False,26.68,False,19.34
2200,21.738,43.36,320.24,10921.39,274.611,486.0,24.88,(21824),[16-3],Other/Random,28.41,"21,8,24","1,6,-3",False,43.36,False,20.81,False,27.59,False,20.41
2201,16.757,44.044,314.94,11062.04,273.808,234.0,17.26,(561863),[515-9],Other/Random,35.05,"56,18,63","5,15,-9",False,44.04,False,23.79,False,34.61,False,21.57
2202,181.39,33.058,222.02,11567.97,279.556,729.0,30.47,(203),[8-10-5],Other/Random,33.1,"2,0,3","8,-10,-5",False,33.06,False,36.26,False,43.19,False,22.35
2203,176.729,39.533,223.88,12027.32,279.179,603.0,27.71,(-50-6),[-10-159],Other/Random,39.77,"-5,0,-6","-10,-15,9",False,39.53,False,33.58,False,41.4,False,28.51
2204,146.534,30.838,236.22,12517.51,279.557,1116.0,37.7,(-3-2-6),[-2-63],Other/Random,37.87,"-3,-2,-6","-2,-6,3",False,30.84,False,25.07,False,30.98,False,24.83
2205,348.641,7.469,330.54,12580.31,279.452,657.0,28.92,(001),[110],Rotated Cube {001}<110>,8.56,"0,0,1","1,1,0",True,7.47,False,48.64,False,40.75,True,5.72
2206,147.407,32.754,227.93,13198.99,279.217,747.0,30.84,(-5-3-9),[-3-188],Other/Random,32.19,"-5,-3,-9","-3,-18,8",False,32.75,False,23.51,False,25.74,False,22.93
2207,159.868,44.247,221.66,13307.3,277.313,576.0,27.08,(-8-3-9),[-2-95],Other/Random,30.64,"-8,-3,-9","-2,-9,5",False,44.25,False,21.49,False,30.08,False,19.97
2208,42.794,35.426,308.4,13381.07,279.393,756.0,31.03,(112),[02-1],Other/Random,31.31,"1,1,2","0,2,-1",False,35.43,False,19.37,False,27.17,False,18.14
2209,219.55,38.483,115.82,3840.96,275.88,225.0,16.93,(548),[-7-2115],Other/Random,35.87,"5,4,8","-7,-21,15",False,38.48,False,16.72,False,38.32,False,18.04
2210,175.026,10.273,166.04,4435.93,277.071,126.0,12.67,(001),[1-30],Other/Random,21.52,"0,0,1","1,-3,0",True,10.27,False,47.19,False,18.87,False,26.39
2211,159.25,10.974,220.04,5276.31,279.563,432.0,23.45,(001),[-8-243],Other/Random,22.17,"0,0,1","-8,-24,3",True,10.97,False,44.89,False,20.0,False,27.09
2212,120.156,42.971,227.42,6179.92,285.592,639.0,28.52,(362045),[40-16-25],Other/Random,29.3,"36,20,45","40,-16,-25",False,42.97,False,16.17,False,36.32,False,22.38
2213,180.294,35.982,174.39,6378.29,283.5,864.0,33.17,(110),[001],Goss {110}<001>,10.5,"1,1,0","0,0,1",False,35.98,False,36.09,True,5.37,False,40.86
2214,182.15,13.56,209.54,6772.36,283.529,936.0,34.52,(001),[21-35-5],Other/Random,18.98,"0,0,1","21,-35,-5",True,13.56,False,45.44,False,31.63,False,15.47
2215,194.004,37.822,187.11,6865.75,284.75,432.0,23.45,(15420),[27-72-8],Other/Random,21.15,"15,4,20","27,-72,-8",False,37.82,False,27.72,False,20.09,False,25.72
2216,172.359,16.358,223.81,8473.93,276.214,126.0,12.67,(-20-7),[-20-287],Other/Random,18.58,"-2,0,-7","-20,-28,7",False,16.36,False,42.54,False,36.53,False,15.01
2217,37.991,42.715,318.26,9263.91,275.25,288.0,19.15,(1-11),[-218-9],Other/Random,29.55,"1,-1,1","-2,18,-9",False,42.71,True,13.11,False,27.23,False,18.55
2218,303.436,21.111,62.99,9435.32,276.214,252.0,17.91,(329),[-9-13],Other/Random,22.06,"3,2,9","-9,-1,3",False,21.11,False,34.24,False,19.3,False,26.58
2219,342.375,6.904,5.92,9609.0,273.857,63.0,8.96,(001),[100],Cube {001}<100>,13.58,"0,0,1","1,0,0",True,6.9,False,48.68,True,11.77,False,33.26
2220,327.462,54.513,42.03,9753.75,274.5,72.0,9.57,(-1-11),[101],Other/Random,33.36,"-1,-1,1","1,0,1",False,46.65,True,10.16,False,33.36,True,12.55
2221,23.678,46.936,320.68,10471.11,275.526,171.0,14.76,(737),[218-9],Other/Random,28.37,"7,3,7","2,18,-9",False,46.94,False,18.21,False,28.08,False,17.97
2222,20.849,50.197,324.17,10963.47,275.595,333.0,20.59,(-64-27-72),[9-18-2],Other/Random,27.0,"-64,-27,-72","9,-18,-2",False,44.11,False,19.62,False,27.0,False,18.55
2223,138.521,56.751,226.64,11142.0,274.5,90.0,10.7,(111),[10-1],Other/Random,38.96,"1,1,1","1,0,-1",False,51.2,True,3.54,False,38.88,True,11.37
2224,336.148,46.036,36.27,12059.38,281.226,558.0,26.65,(-7-3-7),[09-4],Other/Random,25.76,"-7,-3,-7","0,9,-4",False,46.04,False,18.39,False,25.38,False,19.96
2225,211.428,4.528,128.71,12168.7,280.339,504.0,25.33,(001),[-27-728],Other/Random,20.37,"0,0,1","-27,-72,8",True,4.53,False,50.34,False,20.08,False,25.46
2226,299.983,48.072,48.53,12196.5,279.546,594.0,27.5,(-1-11),[-735],Other/Random,29.94,"-1,-1,1","-7,3,5",False,48.07,True,13.47,False,40.13,False,20.79
2227,165.533,11.768,219.13,12750.77,280.269,702.0,29.9,(001),[-28-639],Other/Random,23.47,"0,0,1","-28,-63,9",True,11.77,False,44.87,False,25.11,False,22.14
2228,185.898,27.097,133.83,3330.0,275.25,36.0,6.77,(102),[-21-2812],Other/Random,27.5,"1,0,2","-21,-28,12",False,27.1,False,36.62,False,40.99,False,20.75
2229,213.47,19.046,157.56,9621.92,276.391,207.0,16.23,(10735),[100],Other/Random,21.98,"10,7,35","1,0,0",False,19.05,False,36.21,True,14.07,False,33.54
2230,227.61,18.67,145.7,9744.69,277.154,117.0,12.21,(-9-8-36),[20-5-4],Other/Random,22.89,"-9,-8,-36","20,-5,-4",False,18.67,False,36.09,False,17.97,False,31.84
2231,160.249,23.961,216.14,9892.14,276.17,477.0,24.64,(-3-1-7),[-1-41],Other/Random,28.96,"-3,-1,-7","-1,-4,1",False,23.96,False,34.16,False,19.58,False,33.32
2232,3.212,22.375,327.66,11257.29,277.072,126.0,12.67,(205),[918-4],Other/Random,27.37,"2,0,5","9,18,-4",False,22.37,False,40.04,False,29.39,False,21.28
2233,215.821,51.754,136.25,11730.96,281.864,396.0,22.45,(-111),[101],Other/Random,33.49,"-1,1,1","1,0,1",False,50.45,True,7.93,False,33.25,True,12.75
2234,233.805,54.89,130.35,11865.79,283.304,207.0,16.23,(-111),[4821-56],Other/Random,33.4,"-1,1,1","48,21,-56",False,48.69,True,7.2,False,42.6,False,15.99
2235,169.086,40.01,222.46,12002.11,281.919,333.0,20.59,(-5-1-6),[-4-95],Other/Random,35.49,"-5,-1,-6","-4,-9,5",False,40.01,False,28.72,False,34.68,False,27.33
2236,222.034,40.321,121.16,12552.0,276.0,45.0,7.57,(-111),[101],Other/Random,32.67,"-1,1,1","1,0,1",False,40.32,True,14.58,False,34.8,True,13.54
2237,160.409,16.754,227.79,13323.75,276.375,72.0,9.57,(-18-7-63),[-2-41],Other/Random,23.68,"-18,-7,-63","-2,-4,1",False,16.75,False,40.05,False,29.45,False,21.73
2238,271.206,5.288,128.83,3105.0,278.25,36.0,6.77,(001),[110],Rotated Cube {001}<110>,7.25,"0,0,1","1,1,0",True,5.29,False,51.01,False,40.33,True,6.35
2239,172.269,36.662,169.64,4356.75,280.125,72.0,9.57,(-27-4-36),[18-63-7],Other/Random,18.91,"-27,-4,-36","18,-63,-7",False,36.66,False,31.67,False,17.19,False,29.52
2240,222.185,18.51,120.67,4450.25,278.5,108.0,11.73,(9836),[-2-72],Other/Random,25.18,"9,8,36","-2,-7,2",False,18.51,False,36.26,False,22.23,False,32.04
2241,4.159,42.105,321.24,4948.42,282.316,171.0,14.76,(819),[12-1],Other/Random,35.97,"8,1,9","1,2,-1",False,42.1,False,32.59,False,35.77,False,29.47
2242,16.218,41.986,313.11,5116.13,281.321,477.0,24.64,(24728),[25-3],Other/Random,36.87,"24,7,28","2,5,-3",False,41.99,False,24.79,False,36.12,False,23.58
2243,208.254,49.941,128.43,8520.0,277.875,72.0,9.57,(-111),[101],Other/Random,38.48,"-1,1,1","1,0,1",False,47.61,True,14.07,False,38.17,True,11.52
2244,315.473,13.46,63.88,9686.15,278.571,189.0,15.51,(001),[39-2],Other/Random,23.54,"0,0,1","3,9,-2",True,13.46,False,41.28,False,22.15,False,28.74
2245,47.919,14.818,310.94,9791.14,277.714,63.0,8.96,(001),[100],Cube {001}<100>,14.86,"0,0,1","1,0,0",True,14.82,False,39.94,True,11.14,False,33.86
2246,36.276,47.71,311.14,11127.8,277.6,135.0,13.11,(1-11),[10-1],Other/Random,34.95,"1,-1,1","1,0,-1",False,47.71,True,9.77,False,33.88,True,11.19
2247,30.837,33.239,313.83,11243.5,278.0,54.0,8.29,(539),[318-8],Other/Random,31.26,"5,3,9","3,18,-8",False,33.24,False,23.53,False,25.32,False,23.25
2248,207.173,46.821,135.53,13341.28,282.703,576.0,27.08,(212),[-5-4527],Other/Random,31.91,"2,1,2","-5,-45,27",False,46.82,False,15.87,False,31.38,False,15.22
2249,24.858,46.865,316.61,13408.5,282.0,234.0,17.26,(949),[17-4],Other/Random,31.44,"9,4,9","1,7,-4",False,46.86,False,17.42,False,31.04,False,16.19
2250,48.231,17.192,289.91,3447.0,279.0,27.0,5.86,(-10-9-45),[-24-98],Other/Random,27.74,"-10,-9,-45","-24,-9,8",False,17.19,False,37.58,False,26.26,False,28.65
2251,330.812,30.527,43.22,9637.5,279.0,18.0,4.79,(-7-4-14),[424-9],Other/Random,30.01,"-7,-4,-14","4,24,-9",False,30.53,False,26.32,False,22.5,False,25.94
2252,297.933,26.0,75.99,9850.5,279.0,54.0,8.29,(271463),[-18-49],Other/Random,26.21,"27,14,63","-18,-4,9",False,26.0,False,30.56,False,27.89,False,22.22
2253,187.595,20.943,132.94,11444.64,284.273,297.0,19.45,(308),[-7-93],Other/Random,21.65,"3,0,8","-7,-9,3",False,20.94,False,39.55,False,40.04,False,16.88
2254,158.652,30.312,227.34,11672.41,284.7,180.0,15.14,(-5-2-9),[-14-3515],Other/Random,35.66,"-5,-2,-9","-14,-35,15",False,30.31,False,28.85,False,30.43,False,29.29
2255,320.522,53.995,42.71,12555.65,284.572,126.0,12.67,(-1-11),[101],Other/Random,34.97,"-1,-1,1","1,0,1",False,51.36,True,4.55,False,34.85,True,14.46
2256,125.037,52.774,222.9,13057.15,284.308,117.0,12.21,(111),[107-14],Other/Random,35.92,"1,1,1","10,7,-14",False,49.31,True,8.27,False,40.73,False,23.21
2257,152.4,41.332,232.41,13221.86,283.929,126.0,12.67,(-35-18-45),[-16-5635],Other/Random,37.22,"-35,-18,-45","-16,-56,35",False,41.33,False,18.54,False,35.29,False,18.7
2258,359.822,16.055,28.97,4420.5,282.0,18.0,4.79,(-20-7),[3563-9],Other/Random,22.78,"-2,0,-7","35,63,-9",False,16.06,False,44.36,False,28.8,False,18.76
2259,274.631,31.577,90.24,4456.5,282.0,18.0,4.79,(110),[1-10],Rotated Goss {110}<1-10>,14.26,"1,1,0","1,-1,0",False,31.58,False,35.15,False,31.92,True,13.96
2260,175.889,27.903,181.12,6503.29,288.53,153.0,13.96,(-50-9),[100],Other/Random,17.4,"-5,0,-9","1,0,0",False,27.9,False,36.96,True,3.16,False,41.88
2261,16.062,40.673,317.39,7502.1,290.4,180.0,15.14,(10312),[26-3],Other/Random,32.89,"10,3,12","2,6,-3",False,40.67,False,25.37,False,31.86,False,24.14
2262,16.257,40.344,328.85,7752.0,289.385,117.0,12.21,(16520),[856-21],Other/Random,22.53,"16,5,20","8,56,-21",False,40.34,False,25.38,False,21.26,False,26.39
2263,208.562,27.702,148.1,11979.38,285.375,144.0,13.54,(16936),[100],Other/Random,25.27,"16,9,36","1,0,0",False,27.7,False,28.93,True,14.22,False,30.78
2264,155.612,23.232,232.24,12271.42,285.632,171.0,14.76,(-12-5-30),[-4-83],Other/Random,28.81,"-12,-5,-30","-4,-8,3",False,23.23,False,33.7,False,30.94,False,26.42
2265,196.866,19.263,121.7,13240.83,286.0,162.0,14.36,(319),[-20-249],Other/Random,19.59,"3,1,9","-20,-24,9",False,19.26,False,38.5,False,42.62,False,17.05
2266,330.724,19.935,58.31,13931.5,285.5,54.0,8.29,(-2-1-6),[36-2],Other/Random,25.49,"-2,-1,-6","3,6,-2",False,19.93,False,35.83,False,31.85,False,24.17
2267,134.256,44.391,182.35,3157.5,285.0,18.0,4.79,(111),[1-10],Other/Random,44.11,"1,1,1","1,-1,0",False,44.39,True,10.36,False,44.09,True,1.89
2268,68.803,29.712,296.29,3205.5,285.0,18.0,4.79,(-25-9-45),[-1427],Other/Random,21.82,"-25,-9,-45","-14,2,7",False,29.71,False,29.34,False,27.61,False,19.81
2269,89.016,36.675,267.01,3214.5,285.0,36.0,6.77,(110),[1-10],Rotated Goss {110}<1-10>,9.15,"1,1,0","1,-1,0",False,36.68,False,35.53,False,36.88,True,9.11
2270,93.909,35.937,259.52,3229.5,285.0,18.0,4.79,(110),[1-10],Rotated Goss {110}<1-10>,12.02,"1,1,0","1,-1,0",False,35.94,False,34.04,False,36.22,True,11.9
2271,313.408,40.006,7.78,3250.5,285.0,18.0,4.79,(-1-11),[1-10],Other/Random,40.46,"-1,-1,1","1,-1,0",False,40.01,True,14.78,False,40.87,True,6.64
2272,113.882,33.347,240.53,3262.5,285.0,18.0,4.79,(12520),[18-3-10],Other/Random,21.72,"12,5,20","18,-3,-10",False,33.35,False,25.71,False,30.21,False,18.29
2273,72.395,3.362,302.96,3319.5,285.0,18.0,4.79,(001),[-720],Other/Random,15.72,"0,0,1","-7,2,0",True,3.36,False,51.77,False,15.65,False,29.72
2274,153.715,45.945,194.54,3373.5,285.0,18.0,4.79,(-8-4-9),[10-357],Other/Random,19.11,"-8,-4,-9","10,-35,7",False,45.94,False,16.82,False,19.06,False,30.6
2275,68.921,38.078,257.05,3385.5,285.0,18.0,4.79,(-5-2-7),[-4-34],Other/Random,32.67,"-5,-2,-7","-4,-3,4",False,38.08,False,23.83,False,50.56,False,29.05
2276,128.539,11.764,228.88,3610.5,285.0,18.0,4.79,(001),[100],Cube {001}<100>,12.04,"0,0,1","1,0,0",True,11.76,False,43.06,True,9.39,False,36.27
2277,3.6,39.21,24.4,3678.0,285.0,27.0,5.86,(405),[-372],Other/Random,27.78,"4,0,5","-3,7,2",False,39.21,False,33.43,False,27.28,False,26.52
2278,323.987,40.408,45.28,5146.5,285.0,18.0,4.79,(-4-3-6),[02-1],Other/Random,30.63,"-4,-3,-6","0,2,-1",False,40.41,False,15.76,False,27.47,False,17.62
2279,35.889,25.825,336.83,11593.0,287.0,27.0,5.86,(141035),[-312-2],Other/Random,28.43,"14,10,35","-3,12,-2",False,25.82,False,29.44,False,17.74,False,31.61
2280,46.074,57.537,318.56,11853.0,286.5,36.0,6.77,(1-11),[2140-56],Other/Random,39.15,"1,-1,1","21,40,-56",False,52.58,True,2.94,False,39.11,False,19.35
2281,152.143,48.105,214.88,12298.5,286.5,36.0,6.77,(111),[0-94],Other/Random,25.55,"1,1,1","0,-9,4",False,48.1,True,14.91,False,25.35,False,19.94
2282,160.962,38.279,219.31,12924.0,286.5,90.0,10.7,(-3-1-4),[-9-3616],Other/Random,28.73,"-3,-1,-4","-9,-36,16",False,38.28,False,24.77,False,26.67,False,24.58
2283,214.29,27.722,110.56,6024.9,292.2,90.0,10.7,(327),[-35-5632],Other/Random,29.39,"3,2,7","-35,-56,32",False,27.72,False,27.84,False,40.79,False,28.4
2284,196.143,44.652,141.92,6304.58,291.79,171.0,14.76,(727),[-4-189],Other/Random,28.88,"7,2,7","-4,-18,9",False,44.65,False,24.03,False,28.59,False,21.96
2285,231.54,33.093,112.83,12289.5,288.0,36.0,6.77,(-5-4-10),[51-3],Other/Random,27.59,"-5,-4,-10","5,1,-3",False,33.09,False,22.09,False,32.23,False,17.44
2286,208.148,5.827,187.3,13939.5,288.0,36.0,6.77,(001),[110],Rotated Cube {001}<110>,11.19,"0,0,1","1,1,0",True,5.83,False,49.18,False,35.42,True,9.62
2287,318.798,58.608,45.89,6735.82,292.364,99.0,11.23,(-1-11),[101],Other/Random,39.65,"-1,-1,1","1,0,1",False,50.04,True,5.01,False,39.64,True,12.07
2288,16.755,45.831,327.72,7738.0,293.333,81.0,10.16,(727),[756-24],Other/Random,23.67,"7,2,7","7,56,-24",False,45.83,False,23.33,False,23.53,False,23.19
2289,316.298,55.484,43.23,6772.5,294.0,36.0,6.77,(-1-11),[7-5-2],Other/Random,37.49,"-1,-1,1","7,-5,-2",False,53.44,True,1.3,False,37.36,False,16.03
2290,215.557,13.903,182.1,7060.5,294.0,18.0,4.79,(001),[110],Other/Random,15.71,"0,0,1","1,1,0",True,13.9,False,41.07,False,37.6,True,7.42
